Repository: qaemu/rietveld-agent

# rietveld-agent
Deterministic Rietveld quantitative phase analysis (RQPA) of laboratory
powder X-ray diffraction (PXRD) data, demonstrated end-to-end on the four
NIST SRM 2686a cement clinker reference patterns of García-Maté et al.
(2024). GSAS-II performs the refinement; this repository supplies the
COD-pinned structure set, a staged and budget-bounded refinement
protocol, the evaluation harness, and hash-locked reporting.

Every reported number rebuilds from the raw patterns with `make report`,
and the validation harness (spike 16) re-runs the whole pipeline and
compares canonical content hashes — reproducibility is a machine-checked
property, not a claim.

File: data/spike16/results/spike16_report.md
# Spike 16: validation of the spike-15 RQPA protocol

harness: benchmarks/spikes/spike_16_validate.py | protocol: docs/rqpa_protocol.md

## A. Reproducibility

- recorded content md5: f43d8be2c932420676d612242dd049a5
- self-consistent: True
- rerun: done
- prior recorded md5 matches legacy (timing-included) hash: False (pre-canonicalization reports only)
- prior canonical md5 (committed run, timing stripped): f43d8be2c932420676d612242dd049a5
- fresh md5 (recorded): f43d8be2c932420676d612242dd049a5
- cross-run canonical identical: True
- rerun rc: 0 (900.5 s)
- verdict: REPRODUCIBLE

## B. Synthetic ground-truth recovery (known-answer test)

injected = published wt% (normalized to 100); Poisson peak-max 200000 counts (seed 16); bands: +-1.5 wt% majors / +-1.0 wt% minors

### Clinker_Nist_CuKalpha1_R1.xrdml  (pass)

wR = 0.45%, rwp_norm = 0.0045, converged = True, materialize_bkg = True
| phase | injected | recovered | |diff| | band | pass |
|---|---|---|---|---|---|
| alite-M3 | 66.0 | 66.03 | 0.030000000000001137 | 1.5 | PASS |
| aluminate-cub | 0.7 | 0.63 | 0.06999999999999995 | 1.0 | PASS |
| aluminate-ort | 1.2 | 1.19 | 0.010000000000000009 | 1.0 | PASS |
| aphthitalite | 0.8 | 0.79 | 0.010000000000000009 | 1.0 | PASS |
| belite-alphaH | 2.7 | 2.7 | 0.0 | 1.0 | PASS |
| belite-beta | 13.5 | 13.56 | 0.0600000000000005 | 1.5 | PASS |
| ferrite-C4AF | 11.1 | 11.1 | 0.0 | 1.5 | PASS |
| periclase | 4.0 | 4.0 | 0.0 | 1.0 | PASS |
- KAT score: 8/8 (87.4 s)

### Silicate_enriched_residue_Nist_CuKalpha1_R1.xrdml  (pass)

wR = 0.56%, rwp_norm = 0.0056, converged = True, materialize_bkg = True
| phase | injected | recovered | |diff| | band | pass |
|---|---|---|---|---|---|
| alite-M3 | 78.7 | 78.8 | 0.09999999999999432 | 1.5 | PASS |
| belite-alphaH | 2.9 | 2.88 | 0.020000000000000018 | 1.0 | PASS |
| belite-beta | 13.4 | 13.34 | 0.0600000000000005 | 1.5 | PASS |
| periclase | 5.0 | 4.97 | 0.03000000000000025 | 1.5 | PASS |
- KAT score: 4/4 (55.5 s)

### aluminate_enriched_residue_clinkerNIST_180718_R1.xrdml  (pass)

wR = 0.38%, rwp_norm = 0.00377, converged = True, materialize_bkg = True
| phase | injected | recovered | |diff| | band | pass |
|---|---|---|---|---|---|
| aluminate-cub | 5.1657 | 5.22 | 0.05429999999999957 | 1.5 | PASS |
| aluminate-ort | 7.6023 | 7.87 | 0.2677000000000005 | 1.5 | PASS |
| aphthitalite | 2.4366 | 2.33 | 0.1065999999999998 | 1.0 | PASS |
| ferrite-C4AF | 68.0312 | 67.8 | 0.23120000000000118 | 1.5 | PASS |
| periclase | 16.7641 | 16.78 | 0.015900000000002024 | 1.5 | PASS |
- KAT score: 5/5 (40.8 s)

### Clinker_Synchrotron.dat  (pass)

wR = 0.46%, rwp_norm = 0.00461, converged = True, materialize_bkg = True
| phase | injected | recovered | |diff| | band | pass |
|---|---|---|---|---|---|
| alite-M3 | 65.3935 | 65.65 | 0.2565000000000026 | 1.5 | PASS |
| aluminate | 1.9898 | 1.8 | 0.18979999999999997 | 1.0 | PASS |
| aphthitalite | 0.5699 | 0.56 | 0.009899999999999909 | 1.0 | PASS |
| belite-alphaH | 2.9997 | 3.01 | 0.010299999999999976 | 1.0 | PASS |
| belite-beta | 13.7986 | 13.76 | 0.038600000000000634 | 1.5 | PASS |
| ferrite-C4AF | 11.5988 | 11.58 | 0.018800000000000594 | 1.5 | PASS |
| periclase | 3.6496 | 3.64 | 0.009599999999999831 | 1.0 | PASS |
- KAT score: 7/7 (322.0 s)

## C. Gate scoring (real data, fresh report)

| sample | model | wR | wR gate | rwp | rwp gate | wt gate | rank tau | operational | publication |
|---|---|---|---|---|---|---|---|---|---|
| Clinker_Nist_CuKalpha1_R1.xrdml | M3 | 15.07 | FAIL (6.5) | 0.15071 | PASS (1.0) | FAIL | 0.3571 | yes | FAIL |
| Clinker_Nist_CuKalpha1_R1.xrdml | T1 | 20.91 | FAIL (6.5) | 0.20909 | PASS (1.0) | FAIL | 0.2857 | yes | FAIL |
| Silicate_enriched_residue_Nist_CuKalpha1_R1.xrdml | M3 | 20.18 | FAIL (6.5) | 0.20175 | PASS (1.0) | FAIL | 0.6667 | yes | FAIL |
| Silicate_enriched_residue_Nist_CuKalpha1_R1.xrdml | T1 | 27.11 | FAIL (6.5) | 0.27113 | PASS (1.0) | FAIL | 0.6667 | no | FAIL |
| aluminate_enriched_residue_clinkerNIST_180718_R1.xrdml | M3 | 13.56 | FAIL (6.5) | 0.13564 | PASS (1.0) | FAIL | -0.2 | yes | FAIL |
| Clinker_Synchrotron.dat | M3 | 9.76 | FAIL (5.0) | 0.26437 | PASS (0.5) | FAIL | 0.619 | yes | FAIL |

- operational: 5/6 | publication: 0/6

Constrained trace phases (fixed-composition reinsertion at the normalized published share):
- aluminate_enriched_residue_clinkerNIST_180718_R1.xrdml: aphthitalite

## Summary

- reproducibility: identical content hash across independent runs
- KAT recovery: 4/4 samples within band
- publication gate: 0/6 (wR 9.76-27.11 vs <=6.5/<=5) -- protocol operational, fits not yet publication-grade

File: data/spike2/results/spike02_report.md
# Spike 02: XRDML ingest + fingerprinting

## Fixtures (GSAS-II v5.6.3 simulated, noiseless ycalc, rounded to 0.01)

| label | anode | material | top peak 2th (deg) | sha256 |
|---|---|---|---|---|
| cu_PbSO4 | Cu | PbSO4 | 29.68 | 9cb9084c7b76 |
| fe_PbSO4 | Fe | PbSO4 | 37.56 | ba81b8e1dcd9 |
| cu_quartz | Cu | SiO2 | 25.84 | d3906c9ede93 |
| base64_PbSO4 | - | - | - | f6da72cde811 |
| nonamespace_quartz | - | - | - | bd5b312168d0 |

## Verification
- `--verify` rerun: 5 fixtures unchanged, 0 mismatches

## Physics checks (fingerprinting)
- PbSO4 Cu: top peak at 29.68 deg (spike01 measured 29.68)
- PbSO4 Fe: top peak at 37.56 deg (kinematic expectation ~37.6 deg for the same d = 3.005 A: d-space invariant)
- SiO2 (COD 1009000, quartz-family): top peak at 25.84 deg, d = 3.44 A (distinct from PbSO4 in d-space)

## Findings (agent design)
- Greedy peak-by-peak d matching over-counts across different materials (22/27 coincidental overlaps at tol=0.02 A); the d-space profile cosine is the reliable discriminator (0.908 same material cross-anode vs 0.018 different material). Peak line lists remain for reporting only.
- Instrument matching is exact (fingerprint id): pairs observations with the PRM in the calibration registry keyed on anode+wavelengths+grid.
- Fixtures embed the noiseless GSAS-II ycalc (rounded to 0.01 counts): deterministic goldens; lab data will carry Poisson noise which the profile metric tolerates.
- XRDML parser handles namespaced/plain XML and ASCII/base64 payloads; validation must reject empty and non-numeric payloads explicitly (numpy parses 'nan' as a float).

## Verdict
- [ ] goldens regenerate deterministically (hash-stable)
- [ ] xrdml parser round-trips all variants (ns / no-ns / base64)
- [ ] instrument fingerprint discriminates anodes; sample fingerprint matches across anodes in d-space and discriminates materials

File: data/spike7/results/spike07_report.md
# Spike 07: bounded Rietveld verification

- Policy: `refinement-budget.v1.json` (recipe `refinement-verify-v1`, version 1.0) -- bounded keys {'histogram': ['Background', 'Sample Parameters Shift'], 'phase': ['Cell'], 'hap': ['Scale']}; prohibited Atoms, Mustrain, Size, HStrain, PhaseFraction, Pref.Ori., LeBail.
- Release `0.1.0` manifest 7e31c47f91ce7f1b...; library manifest 340127a8343ea8f0...

| case | fingerprint top family | rwp (per candidate) | confirmed |
|---|---|---|---|
| cu_PbSO4.xrdml | PbSO4 (anglesite) | 1010950 PbSO4 (anglesite): Rwp=0.0000 GoF=0.00<br>1010928 CaCO3 (calcite): Rwp=0.9289 GoF=834.75 | yes |
| cu_quartz.xrdml | GaAsO4 (quartz homeotype) | 1009000 GaAsO4 (quartz homeotype): Rwp=0.0000 GoF=0.00<br>9012601 SiO2 (quartz): Rwp=0.9808 GoF=765.06 | yes |

## Honesty notes

- Noiseless protocol: the observed pattern is the deterministic GSAS-II simulation of the catalog CIF (same protocol as catalog fingerprints). Noise robustness is spike 05's mandate; real-data Rwp values will be larger -- the decision signal is lowest-Rwp family + policy bounds, not absolute Rwp.
- Bounded keys only (background + shift + cell + scale): a wrong phase cannot hide by absorbing mismatch (atoms/microstrain/size/phase-fraction/LeBail prohibited in policy).
- Rexp is approximate: (N-P)/sum(w y^2) with P from the policy budget; GoF = Rwp/Rexp. No phase-purity/QPA claims are made.

## Verdict
- 2/2 cases confirmed: fingerprint top family reproduced by the bounded refinement (lowest Rwp, within policy bounds).
- Evidence level of the verification stage: **fingerprint + refinement** (bundle schema run_bundle/v0).

File: data/spike8/results/spike08_report.md
# Spike 08: bounded verification on measured patterns

- Policy 1.0 (confirm.max_rwp 0.35) - envelope-calibrated: unchanged (bound not stricter).

## Part A - noise envelope (anglesite vs calcite, seeded)

| level | true rwp (max/mean) | competing rwp (min) | separation min | lowest-is-true |
|---|---|---|---|---|
| L1..L5 x3 | 0.4956 / 0.1409 | 0.3354 | 0.006 | True |

## Part B - measured e2e (cli.analyze)

| fixture | verdict | fingerprint top family | confirmed family | rwp_top | separation | in policy bounds |
|---|---|---|---|---|---|---|
| cu_PbSO4.xrdml | supported | PbSO4 (anglesite) | PbSO4 (anglesite) | 0.891697 | 0.039193 | False |
| cu_quartz.xrdml | supported | GaAsO4 (quartz homeotype) | GaAsO4 (quartz homeotype) | 0.0 | 0.98008 | True |

## Honesty notes

- Verification confirms identity only UP TO the accuracy of the catalog structure model. The cu_PbSO4 fixture is the APS-tutorial Wyckoff structure, NOT exactly COD 1010950: same chemistry/SG but atomic-detail differences push the true-phase bounded Rwp to ~0.88 (vs ~0.93 for calcite) - fingerprint-consistent and lowest-Rwp, yet out of the calibrated policy bound. Rwp is strength-of-model evidence, not identity proof; the fingerprint stage + family margin remain the decision carriers at M1.
- cu_quartz is a positive control: the fixture IS the catalog CIF (COD 1009000), so the true-phase Rwp ~0 and the bound holds - verification works end-to-end when measurement == catalog model.
- Envelope bound assumes the measurement is well-modeled by the catalog structure; structure-model mismatch (unknown atomic detail, disorder, non-stoichiometry) invalidates absolute-Rwp comparisons - reported, never hidden.

## Verdict
- Measured verification wired into cli.analyze (2/2 bundles carry evidence); all bundles schema-valid; fingerprint top family is always the lowest-Rwp family.
- Policy confirm bound calibrated from the measured noise envelope to 0.35 (was 0.35); applicability documented.
