Repository: qaemu/rietveld-agent

# rietveld-agent
Deterministic Rietveld quantitative phase analysis (RQPA) of laboratory
powder X-ray diffraction (PXRD) data, demonstrated end-to-end on the four
NIST SRM 2686a cement clinker reference patterns of García-Maté et al.
(2024). GSAS-II performs the refinement; this repository supplies the
COD-pinned structure set, a staged and budget-bounded refinement
protocol, the evaluation harness, and hash-locked reporting.

Every reported number rebuilds from the raw patterns with `make report`,
and the validation harness (spike 16) re-runs the whole pipeline and
compares canonical content hashes — reproducibility is a machine-checked
property, not a claim. The deterministic engine is runtime-agnostic:
OpenCode, Claude Code, and Codex are interchangeable front-ends around it
([`AGENTS.md`](AGENTS.md)).

## Quick start

```bash
git clone https://github.com/qaemu/rietveld-agent-spikes
cd rietveld-agent-spikes
make env          # virtualenv with numpy/scipy/matplotlib/pytest
make check        # syntax checks
make test         # regression suite
```

GSAS-II is pinned in `.vendor/GSAS-II` and bootstrapped on first use
(official installer, Apache-2.0, never bundled as a dependency) — no
manual GSAS-II installation. Full per-platform, per-runtime instructions
(macOS / Linux / Windows, OpenCode / Claude Code / Codex):
[`docs/installation.md`](docs/installation.md).

## Results

Spike 15 implements the protocol; all six refinements converge
deterministically (same inputs → same outputs, result-JSON md5 recorded):

| sample | model | wR (%) | note |
|---|---|---|---|
| clinker Cu | M3 | 15.07 | alite over-absorbed (95.3 wt%) |
| clinker Cu | **T1** | 20.91 | **alite 63.5 vs 66.0 published** |
| silicate residue | M3 | 20.18 | alite 98.5 wt% |
| silicate residue | T1 | 27.11 | alite 84.3 vs 78.7 |
| aluminate residue | M3 | 13.56 | all 5 phases reported (aphthitalite constraint) |
| clinker synchrotron | M3 | **9.76** | best wR; alite absorbs |

Spike 16 validates the suite: two independent full runs produce
bit-identical payloads (canonical md5 `f43d8be2c932420676d612242dd049a5`),
and four synthetic known-answer patterns recover every injected phase
within band — **4/4 samples, 24/24 phase rows** — no refinement fails,
no phase is left indeterminate. The residual distance to the
publication-grade targets (wR ≤ 6.5% Cu, ≤ 5% sync) is attributed to
microabsorption and is the subject of the planned Brindley-correction
spike 17.

Spike 20 adds the full-COD screening gate: candidate phases are ranked
by strip-iteration against the complete COD line index (524,948
entries), accepted hypotheses are refined by staged GSAS-II QPA, and
every one of the 20 benchmark samples reports a verified phase set —
**20/20 PASS, zero riders** (`make gate`, results in
`data/spike20/results/`; see [README.en.md](README.en.md) for the
reference-style entry table).

## Papers

Four working papers in [`paper/`](paper/) (PDF, rebuilt with `make
paper`), written following the fifteen-step framework of Drake & Han
(2025), *How to write a scientific paper in fifteen steps*
(doi:10.1371/journal.pcbi.1013505):

| paper | contents |
|---|---|
| [`paper/main.pdf`](paper/main.pdf) | manuscript: protocol, results, reproducibility |
| [`paper/paper1_protocol.pdf`](paper/paper1_protocol.pdf) | P-1 — the bounded-budget protocol: how the software works |
| [`paper/paper2_validation.pdf`](paper/paper2_validation.pdf) | P-2 — known-answer validation: why the results are valid |
| [`paper/paper3_deployment.pdf`](paper/paper3_deployment.pdf) | P-3 — deployment on OpenCode, Claude Code, Codex |

## Repository layout

```
core/                 deterministic scientific engine (ingest, calibration,
                      catalog, retrieval, hypothesis, verdict, reporting)
benchmarks/eval/      instrument-aware noise model, evaluation harness
benchmarks/spikes/    numbered, self-contained experiments (spikes 02-20)
cli/                  operator CLI (python -m cli analyze ...)
governance/           schemas and policies for controlled scientific inputs
skills/contracts/     agent-facing decision criteria and parameter allowlists
_shared/              shared conventions for reuse across skills/experiments
scripts/              repository entry points (e.g. gate_runner.sh)
examples/ e2e-qpa/    runnable single-sample demo
projects/ qarr-qpa/   project landing page (composition demo, milestones)
assets/               repository preview figures

## Reproducing the results

```bash
make report     # rerun every RQPA refinement (GSAS-II, ~45 min)
make figures    # regenerate the manuscript figures
make paper      # rebuild all paper PDFs (tectonic)
make test       # regression suite (pytest)
```

Reference patterns are the four SRM 2686a files published with
García-Maté et al. (Zenodo 10.5281/zenodo.1318501); the ingest parsers
re-emit them as two-column data with intensities untouched (sha256
recorded).

File: data/spike12/work/cifs/1001366.cif
#------------------------------------------------------------------------------
#$Date: 2015-01-27 21:58:39 +0200 (Tue, 27 Jan 2015) $
#$Revision: 130149 $
#$URL: file:///home/coder/svn-repositories/_RELOADED_COD/cod-reloaded/cif/1/00/13/1001366.cif $
#------------------------------------------------------------------------------
#
# This file is available in the Crystallography Open Database (COD),
# http://www.crystallography.net/
#
# All data on this site have been placed in the public domain by the
# contributors.
#
data_1001366
loop_
_publ_author_name
'Hervieu, M'
'Michel, C'
'Maignan, A'
'Martin, C'
'Raveau, B'
_publ_section_title
;
The 125 K Superconductor Tl~2-x~ Ba~2~ Ca~2~ Cu~3~ O~10+d~: A Tentative
Structural Model
;
_journal_coden_ASTM              JSSCBI
_journal_name_full               'Journal of Solid State Chemistry'
_journal_page_first              428
_journal_page_last               432
_journal_paper_doi               10.1016/0022-4596(88)90376-3
_journal_volume                  74
_journal_year                    1988
_chemical_formula_structural     'Tl1.82 Ba2 Ca1.9 Cu3 O10.94'
_chemical_formula_sum            'Ba2 Ca1.9 Cu3 O10.94 Tl1.82'
_chemical_name_systematic
;
Thallium(I,III) barium calcium copper(III) oxide (1.82/2/1.9/3/10.94)
;
_space_group_IT_number           139
_symmetry_cell_setting           tetragonal
_symmetry_Int_Tables_number      139
_symmetry_space_group_name_Hall  '-I 4 2'
_symmetry_space_group_name_H-M   'I 4/m m m'
_cell_angle_alpha                90
_cell_angle_beta                 90
_cell_angle_gamma                90
_cell_formula_units_Z            2
_cell_length_a                   3.85
_cell_length_b                   3.85
_cell_length_c                   35.6
_cell_volume                     527.7
_refine_ls_R_factor_all          0.07
_cod_database_code               1001366
loop_
_symmetry_equiv_pos_as_xyz
x,y,z
-x,-y,z
-x,y,z
x,-y,z
-y,x,z
y,-x,z
y,x,z
-y,-x,z
-x,-y,-z
x,y,-z
x,-y,-z
-x,y,-z
y,-x,-z
-y,x,-z
-y,-x,-z
y,x,-z
1/2+x,1/2+y,1/2+z
1/2-x,1/2-y,1/2+z
1/2-x,1/2+y,1/2+z
1/2+x,1/2-y,1/2+z
1/2-y,1/2+x,1/2+z
1/2+y,1/2-x,1/2+z
1/2+y,1/2+x,1/2+z
1/2-y,1/2-x,1/2+z
1/2-x,1/2-y,1/2-z
1/2+x,1/2+y,1/2-z
1/2+x,1/2-y,1/2-z
1/2-x,1/2+y,1/2-z
1/2+y,1/2-x,1/2-z
1/2-y,1/2+x,1/2-z
1/2-y,1/2-x,1/2-z
1/2+y,1/2+x,1/2-z
loop_
_atom_site_label
_atom_site_type_symbol
_atom_site_symmetry_multiplicity
_atom_site_Wyckoff_symbol
_atom_site_fract_x
_atom_site_fract_y
_atom_site_fract_z
_atom_site_occupancy
_atom_site_attached_hydrogens
_atom_site_calc_flag
Tl1 Tl3+ 4 e 0. 0. 0.2185(6) 0.879(9) 0 d
Ba1 Ba2+ 4 e 0. 0. 0.6428(4) 1. 0 d
Ca1 Ca2+ 4 e 0. 0. 0.5432(1) 0.97 0 d
Tl2 Tl2+ 4 e 0. 0. 0.5432(1) 0.03 0 d
Cu1 Cu3+ 2 a 0. 0. 0. 1. 0 d
Cu2 Cu3+ 4 e 0. 0. 0.0995(8) 1. 0 d
O1 O2- 4 c 0. 0.5 0. 1. 0 d
O2 O2- 4 e 0. 0. 0.049(6) 0.47(6) 0 d
O3 O2- 8 g 0. 0.5 0.095(3) 1. 0 d
O4 O2- 4 e 0. 0. 0.155(5) 1. 0 d
O5 O2- 4 e 0. 0. 0.718(8) 1. 0 d
loop_
_atom_type_symbol
_atom_type_oxidation_number
Tl3+ 3.000
Ba2+ 2.000
Ca2+ 2.000
Tl2+ 2.160
Cu3+ 2.870
O2- -2.000

File: data/spike12/work/cifs/1001482.cif
#------------------------------------------------------------------------------
#$Date: 2016-02-14 16:26:36 +0200 (Sun, 14 Feb 2016) $
#$Revision: 176435 $
#$URL: file:///home/coder/svn-repositories/_RELOADED_COD/cod-reloaded/cif/1/00/14/1001482.cif $
#------------------------------------------------------------------------------
#
# This file is available in the Crystallography Open Database (COD),
# http://www.crystallography.net/
#
# All data on this site have been placed in the public domain by the
# contributors.
#
data_1001482
loop_
_publ_author_name
'Michel, C'
'Hervieu, M'
'Raveau, B'
_publ_section_title
;
BaNdCe~0.9~Fe~1+x~Cu~1-x~O~7-d~: an intergrowth of the BaYFeCuO~5~ type
and CeO~2~ fluorite type structures
;
_journal_coden_ASTM              JSSCBI
_journal_name_full               'Journal of Solid State Chemistry'
_journal_page_first              339
_journal_page_last               351
_journal_paper_doi               10.1016/0022-4596(91)90342-F
_journal_volume                  92
_journal_year                    1991
_chemical_formula_structural     'Ba (Nd Ce0.9) (Fe1.1 Cu0.9) O7'
_chemical_formula_sum            'Ba Ce0.9 Cu0.9 Fe1.1 Nd O7'
_chemical_name_systematic
;
Barium neodymium cerium iron copper oxide (1/1/.9/1.1/.9/7)
;
_space_group_IT_number           139
_symmetry_cell_setting           tetragonal
_symmetry_Int_Tables_number      139
_symmetry_space_group_name_Hall  '-I 4 2'
_symmetry_space_group_name_H-M   'I 4/m m m'
_cell_angle_alpha                90
_cell_angle_beta                 90
_cell_angle_gamma                90
_cell_formula_units_Z            2
_cell_length_a                   3.9025(1)
_cell_length_b                   3.9025(1)
_cell_length_c                   20.8955(5)
_cell_volume                     318.2
_refine_ls_R_factor_all          0.046
_cod_original_formula_sum        'Ba Ce.9 Cu.9 Fe1.1 Nd O7'
_cod_database_code               1001482
loop_
_symmetry_equiv_pos_as_xyz
x,y,z
-x,-y,z
-x,y,z
x,-y,z
-y,x,z
y,-x,z
y,x,z
-y,-x,z
-x,-y,-z
x,y,-z
x,-y,-z
-x,y,-z
y,-x,-z
-y,x,-z
-y,-x,-z
y,x,-z
1/2+x,1/2+y,1/2+z
1/2-x,1/2-y,1/2+z
1/2-x,1/2+y,1/2+z
1/2+x,1/2-y,1/2+z
1/2-y,1/2+x,1/2+z
1/2+y,1/2-x,1/2+z
1/2+y,1/2+x,1/2+z
1/2-y,1/2-x,1/2+z
1/2-x,1/2-y,1/2-z
1/2+x,1/2+y,1/2-z
1/2+x,1/2-y,1/2-z
1/2-x,1/2+y,1/2-z
1/2+y,1/2-x,1/2-z
1/2-y,1/2+x,1/2-z
1/2-y,1/2-x,1/2-z
1/2+y,1/2+x,1/2-z
loop_
_atom_site_label
_atom_site_type_symbol
_atom_site_symmetry_multiplicity
_atom_site_Wyckoff_symbol
_atom_site_fract_x
_atom_site_fract_y
_atom_site_fract_z
_atom_site_occupancy
_atom_site_attached_hydrogens
_atom_site_calc_flag
Ba1 Ba2+ 2 b 0. 0. 0.5 1. 0 d
Nd1 Nd3+ 4 c 0. 0. 0.3124(1) 0.5 0 d
Ce1 Ce4+ 4 c 0. 0. 0.3124(1) 0.45 0 d
Fe1 Fe3+ 4 c 0. 0. 0.0976(2) 0.55 0 d
Cu1 Cu2+ 4 c 0. 0. 0.0976(2) 0.45 0 d
O1 O2- 2 a 0. 0. 0. 1. 0 d
O2 O2- 8 g 0. 0.5 0.1124(6) 1. 0 d
O3 O2- 4 d 0. 0.5 0.25 1. 0 d
loop_
_atom_type_symbol
_atom_type_oxidation_number
Ba2+ 2.000
Nd3+ 3.000
Ce4+ 4.000
Fe3+ 3.000
Cu2+ 2.333
O2- -2.000

File: data/spike12/work/cifs/1006076.cif
#------------------------------------------------------------------------------
#$Date: 2015-01-27 21:58:39 +0200 (Tue, 27 Jan 2015) $
#$Revision: 130149 $
#$URL: file:///home/coder/svn-repositories/_RELOADED_COD/cod-reloaded/cif/1/00/60/1006076.cif $
#------------------------------------------------------------------------------
#
# This file is available in the Crystallography Open Database (COD),
# http://www.crystallography.net/
#
# All data on this site have been placed in the public domain by the
# contributors.
#
data_1006076
loop_
_publ_author_name
'Sinclair, D C'
'Aranda, M A G'
'Attfield, P'
'Rodriguez-Carvajal, J'
_publ_section_title
;
Cation distribution and composition of the Tl-2223 superconductor from
combined powder neutron and resonant X-ray diffraction
;
_journal_coden_ASTM              PHYCE6
_journal_name_full               'Physica C (Amsterdam) (152,1988-)'
_journal_page_first              307
_journal_page_last               316
_journal_paper_doi               10.1016/0921-4534(94)90728-5
_journal_volume                  225
_journal_year                    1994
_chemical_formula_structural
;
(Tl1.72 Cu0.276) Ba2 (Ca1.856 Tl0.144) Cu3 O10
;
_chemical_formula_sum            'Ba2 Ca1.856 Cu3.276 O10 Tl1.864'
_chemical_name_systematic
;
Thallium barium calcium copper oxide (2/2/2/3/10)
;
_space_group_IT_number           139
_symmetry_cell_setting           tetragonal
_symmetry_Int_Tables_number      139
_symmetry_space_group_name_Hall  '-I 4 2'
_symmetry_space_group_name_H-M   'I 4/m m m'
_cell_angle_alpha                90
_cell_angle_beta                 90
_cell_angle_gamma                90
_cell_formula_units_Z            2
_cell_length_a                   3.85174(4)
_cell_length_b                   3.85174(4)
_cell_length_c                   35.65889(40)
_cell_volume                     529.0
_refine_ls_R_factor_all          0.037
_cod_database_code               1006076
loop_
_symmetry_equiv_pos_as_xyz
x,y,z
-x,-y,z
-x,y,z
x,-y,z
-y,x,z
y,-x,z
y,x,z
-y,-x,z
-x,-y,-z
x,y,-z
x,-y,-z
-x,y,-z
y,-x,-z
-y,x,-z
-y,-x,-z
y,x,-z
1/2+x,1/2+y,1/2+z
1/2-x,1/2-y,1/2+z
1/2-x,1/2+y,1/2+z
1/2+x,1/2-y,1/2+z
1/2-y,1/2+x,1/2+z
1/2+y,1/2-x,1/2+z
1/2+y,1/2+x,1/2+z
1/2-y,1/2-x,1/2+z
1/2-x,1/2-y,1/2-z
1/2+x,1/2+y,1/2-z
1/2+x,1/2-y,1/2-z
1/2-x,1/2+y,1/2-z
1/2+y,1/2-x,1/2-z
1/2-y,1/2+x,1/2-z
1/2-y,1/2-x,1/2-z
1/2+y,1/2+x,1/2-z
loop_
_atom_site_label
_atom_site_type_symbol
_atom_site_symmetry_multiplicity
_atom_site_Wyckoff_symbol
_atom_site_fract_x
_atom_site_fract_y
_atom_site_fract_z
_atom_site_occupancy
_atom_site_attached_hydrogens
_atom_site_calc_flag
Tl1 Tl3+ 16 m 0.5276(6) 0.5276(6) 0.22079(4) 0.215(1) 0 d
Cu1 Cu2+ 4 e 0.5 0.5 0.2145(8) 0.138 0 d
Ba1 Ba2+ 4 e 0. 0. 0.14530(2) 1. 0 d
Ca1 Ca2+ 4 e 0. 0. 0.04677(6) 0.928(1) 0 d
Tl2 Tl3+ 4 e 0. 0. 0.04677(5) 0.072(1) 0 d
Cu2 Cu2+ 2 b 0.5 0.5 0. 1. 0 d
Cu3 Cu2+ 4 e 0.5 0.5 0.08879(5) 1. 0 d
O1 O2- 4 c 0.5 0. 0. 1. 0 d
O2 O2- 8 g 0.5 0. 0.0885(1) 1. 0 d
O3 O2- 4 e 0.5 0.5 0.1640(1) 1. 0 d
O4 O2- 16 m 0.0819(15) 0.0819(15) 0.2244(2) 0.25 0 d
loop_
_atom_type_symbol
_atom_type_oxidation_number
Tl3+ 3.000
Cu2+ 2.044
Ba2+ 2.000
Ca2+ 2.000
O2- -2.000

File: data/spike12/work/cifs/1008110.cif
#------------------------------------------------------------------------------
#$Date: 2018-07-07 04:59:37 +0300 (Sat, 07 Jul 2018) $
#$Revision: 208902 $
#$URL: file:///home/coder/svn-repositories/_RELOADED_COD/cod-reloaded/cif/1/00/81/1008110.cif $
#------------------------------------------------------------------------------
#
# This file is available in the Crystallography Open Database (COD),
# http://www.crystallography.net/
#
# All data on this site have been placed in the public domain by the
# contributors.
#
data_1008110
loop_
_publ_author_name
'Fruchart, D'
'Bertaut, E F'
'Sayetat, F'
'Nasr Eddine, M'
'Fruchart, R'
'Senateur, J P'
_publ_section_title              'Structure Magnetique de Mn~3~ Ga C'
_journal_coden_ASTM              SSCOA4
_journal_name_full               'Solid State Communications'
_journal_page_first              91
_journal_page_last               99
_journal_paper_doi               10.1016/0038-1098(70)90579-X
_journal_volume                  8
_journal_year                    1970
_chemical_formula_structural     'Ga Mn3 C'
_chemical_formula_sum            'C Ga Mn3'
_chemical_name_systematic        'Gallium manganese carbide (1/3/1)'
_space_group_IT_number           221
_symmetry_cell_setting           cubic
_symmetry_Int_Tables_number      221
_symmetry_space_group_name_Hall  '-P 4 2 3'
_symmetry_space_group_name_H-M   'P m -3 m'
_cell_angle_alpha                90
_cell_angle_beta                 90
_cell_angle_gamma                90
_cell_formula_units_Z            1
_cell_length_a                   3.896
_cell_length_b                   3.896
_cell_length_c                   3.896
_cell_volume                     59.1
_cod_depositor_comments
;
 Correcting the summary chemical formula by changing it from 'Ga Mn3'
 to 'C Ga Mn3'.

 Antanas Vaitkus,
 2018-07-07
;
_cod_database_code               1008110
loop_
_symmetry_equiv_pos_as_xyz
x,y,z
y,z,x
z,x,y
x,z,y
y,x,z
z,y,x
x,-y,-z
y,-z,-x
z,-x,-y
x,-z,-y
y,-x,-z
z,-y,-x
-x,y,-z
-y,z,-x
-z,x,-y
-x,z,-y
-y,x,-z
-z,y,-x
-x,-y,z
-y,-z,x
-z,-x,y
-x,-z,y
-y,-x,z
-z,-y,x
-x,-y,-z
-y,-z,-x
-z,-x,-y
-x,-z,-y
-y,-x,-z
-z,-y,-x
-x,y,z
-y,z,x
-z,x,y
-x,z,y
-y,x,z
-z,y,x
x,-y,z
y,-z,x
z,-x,y
x,-z,y
y,-x,z
z,-y,x
x,y,-z
y,z,-x
z,x,-y
x,z,-y
y,x,-z
z,y,-x
loop_
_atom_site_label
_atom_site_type_symbol
_atom_site_symmetry_multiplicity
_atom_site_Wyckoff_symbol
_atom_site_fract_x
_atom_site_fract_y
_atom_site_fract_z
_atom_site_occupancy
_atom_site_attached_hydrogens
_atom_site_calc_flag
Ga1 Ga0 1 a 0. 0. 0. 1. 0 d
Mn1 Mn0 3 c 0. 0.5 0.5 1. 0 d
C1 C0 1 b 0.5 0.5 0.5 1. 0 d
loop_
_atom_type_symbol
_atom_type_oxidation_number
Ga0 0.000
Mn0 0.000
C0 0.000

File: data/spike12/work/cifs/1008208.cif
#------------------------------------------------------------------------------
#$Date: 2025-08-18 15:21:50 +0300 (Mon, 18 Aug 2025) $
#$Revision: 301771 $
#$URL: file:///home/coder/svn-repositories/_RELOADED_COD/cod-reloaded/cif/1/00/82/1008208.cif $
#------------------------------------------------------------------------------
#
# This file is available in the Crystallography Open Database (COD),
# http://www.crystallography.net/
#
# All data on this site have been placed in the public domain by the
# contributors.
#
data_1008208
loop_
_publ_author_name
'Averbuch-Pouchot, M T'
_publ_section_title
;
Crystal Chemistry of Some Addition Compounds of Alkali Iodates with
Telluric Acid
;
_journal_coden_ASTM              JSSCBI
_journal_name_full               'Journal of Solid State Chemistry'
_journal_page_first              368
_journal_page_last               378
_journal_paper_doi               10.1016/S0022-4596(83)80015-2
_journal_volume                  49
_journal_year                    1983
_chemical_formula_structural     '(K I O3)2 Te (O H)6'
_chemical_formula_sum            'H6 I2 K2 O12 Te'
_chemical_name_systematic        'Bis(potassium iodate) telluric acid'
_space_group_IT_number           148
_symmetry_cell_setting           trigonal
_symmetry_space_group_name_Hall  '-R 3'
_symmetry_space_group_name_H-M   'R -3 :H'
_cell_angle_alpha                90
_cell_angle_beta                 90
_cell_angle_gamma                120
_cell_formula_units_Z            3
_cell_length_a                   6.482(5)
_cell_length_b                   6.482(5)
_cell_length_c                   25.664(8)
_cell_volume                     933.8
_refine_ls_R_factor_all          0.035
_cod_original_sg_symbol_H-M      'R -3 H'
_cod_database_code               1008208
loop_
_symmetry_equiv_pos_as_xyz
x,y,z
-y,x-y,z
y-x,-x,z
-x,-y,-z
y,y-x,-z
x-y,x,-z
1/3+x,2/3+y,2/3+z
2/3+x,1/3+y,1/3+z
1/3-y,2/3+x-y,2/3+z
2/3-y,1/3+x-y,1/3+z
1/3-x+y,2/3-x,2/3+z
2/3-x+y,1/3-x,1/3+z
1/3-x,2/3-y,2/3-z
2/3-x,1/3-y,1/3-z
1/3+y,2/3-x+y,2/3-z
2/3+y,1/3-x+y,1/3-z
1/3+x-y,2/3+x,2/3-z
2/3+x-y,1/3+x,1/3-z
loop_
_atom_site_label
_atom_site_type_symbol
_atom_site_symmetry_multiplicity
_atom_site_Wyckoff_symbol
_atom_site_fract_x
_atom_site_fract_y
_atom_site_fract_z
_atom_site_occupancy
_atom_site_attached_hydrogens
_atom_site_calc_flag
Te1 Te6+ 3 a 0. 0. 0. 1. 0 d
I1 I5+ 6 c 0. 0. 0.17835(2) 1. 0 d
K1 K1+ 6 c 0. 0. 0.4047(1) 1. 0 d
O1 O2- 18 f 0.2550(6) 0.0219(6) 0.0413(2) 1. 1 d
O2 O2- 18 f 0.2444(5) -0.0048(5) 0.2110(1) 1. 0 d
loop_
_atom_type_symbol
_atom_type_oxidation_number
Te6+ 6.000
I5+ 5.000
K1+ 1.000
O2- -2.000
H1+ 1.000
loop_
_cod_related_entry_id
_cod_related_entry_database
_cod_related_entry_code
1 PubChem 139036477

File: data/spike12/work/cifs/1008366.cif
#------------------------------------------------------------------------------
#$Date: 2016-02-14 16:26:36 +0200 (Sun, 14 Feb 2016) $
#$Revision: 176435 $
#$URL: file:///home/coder/svn-repositories/_RELOADED_COD/cod-reloaded/cif/1/00/83/1008366.cif $
#------------------------------------------------------------------------------
#
# This file is available in the Crystallography Open Database (COD),
# http://www.crystallography.net/
#
# All data on this site have been placed in the public domain by the
# contributors.
#
data_1008366
loop_
_publ_author_name
'Tran, Qui D'
'Hamdoune, S'
'Soubeyroux, J L'
'Prince, E'
_publ_section_title
;
Neutron powder diffraction study of solid solution Li~1+x~ Ti~2-x~
In~x~ P~3~ O~12~
;
_journal_coden_ASTM              JSSCBI
_journal_name_full               'Journal of Solid State Chemistry'
_journal_page_first              309
_journal_page_last               315
_journal_paper_doi               10.1016/0022-4596(88)90034-5
_journal_volume                  72
_journal_year                    1988
_chemical_formula_structural     'Li1.12 Ti1.88 In.12 (P O4)3'
_chemical_formula_sum            'In0.12 Li1.12 O12 P3 Ti1.88'
_chemical_name_systematic
;
Lithium titanium indium phosphate (1.12/1.88/.12/3)
;
_space_group_IT_number           167
_symmetry_cell_setting           trigonal
_symmetry_space_group_name_Hall  '-R 3 2"c'
_symmetry_space_group_name_H-M   'R -3 c :H'
_cell_angle_alpha                90
_cell_angle_beta                 90
_cell_angle_gamma                120
_cell_formula_units_Z            6
_cell_length_a                   8.5476(2)
_cell_length_b                   8.5476(2)
_cell_length_c                   20.9512(7)
_cell_volume                     1325.6
_refine_ls_R_factor_all          0.0302
_cod_original_sg_symbol_H-M      'R -3 c H'
_cod_original_formula_sum        'In.12 Li1.12 O12 P3 Ti1.88'
_cod_database_code               1008366
loop_
_symmetry_equiv_pos_as_xyz
x,y,z
-y,x-y,z
y-x,-x,z
-y,-x,1/2+z
x,x-y,1/2+z
y-x,y,1/2+z
-x,-y,-z
y,y-x,-z
x-y,x,-z
y,x,1/2-z
-x,y-x,1/2-z
x-y,-y,1/2-z
1/3+x,2/3+y,2/3+z
2/3+x,1/3+y,1/3+z
1/3-y,2/3+x-y,2/3+z
2/3-y,1/3+x-y,1/3+z
1/3-x+y,2/3-x,2/3+z
2/3-x+y,1/3-x,1/3+z
1/3-y,2/3-x,1/6+z
2/3-y,1/3-x,5/6+z
1/3+x,2/3+x-y,1/6+z
2/3+x,1/3+x-y,5/6+z
1/3-x+y,2/3+y,1/6+z
2/3-x+y,1/3+y,5/6+z
1/3-x,2/3-y,2/3-z
2/3-x,1/3-y,1/3-z
1/3+y,2/3-x+y,2/3-z
2/3+y,1/3-x+y,1/3-z
1/3+x-y,2/3+x,2/3-z
2/3+x-y,1/3+x,1/3-z
1/3+y,2/3+x,1/6-z
2/3+y,1/3+x,5/6-z
1/3-x,2/3-x+y,1/6-z
2/3-x,1/3-x+y,5/6-z
1/3+x-y,2/3-y,1/6-z
2/3+x-y,1/3-y,5/6-z
loop_
_atom_site_label
_atom_site_type_symbol
_atom_site_symmetry_multiplicity
_atom_site_Wyckoff_symbol
_atom_site_fract_x
_atom_site_fract_y
_atom_site_fract_z
_atom_site_occupancy
_atom_site_attached_hydrogens
_atom_site_calc_flag
O1 O2- 36 f 0.1806(4) 0.9950(3) 0.1903(1) 1. 0 d
O2 O2- 36 f 0.1892(3) 0.1652(3) 0.0813(1) 1. 0 d
P1 P5+ 18 e 0.2918(4) 0. 0.25 1. 0 d
Ti1 Ti4+ 12 c 0. 0. 0.1422(4) 0.940(2) 0 d
In1 In3+ 12 c 0. 0. 0.1422(4) 0.060(2) 0 d
Li1 Li1+ 6 b 0. 0. 0. 0.951(6) 0 d
Li2 Li1+ 18 e -0.3128(6) 0. 0.25 0.031(2) 0 d
Li3 Li1+ 18 e -0.3668(8) 0. 0.25 0.030(7) 0 d
loop_
_atom_type_symbol
_atom_type_oxidation_number
O2- -2.000
P5+ 5.000
Ti4+ 4.000
In3+ 3.000
Li1+ 1.000

File: data/spike12/work/cifs/1008367.cif
#------------------------------------------------------------------------------
#$Date: 2016-02-14 16:26:36 +0200 (Sun, 14 Feb 2016) $
#$Revision: 176435 $
#$URL: file:///home/coder/svn-repositories/_RELOADED_COD/cod-reloaded/cif/1/00/83/1008367.cif $
#------------------------------------------------------------------------------
#
# This file is available in the Crystallography Open Database (COD),
# http://www.crystallography.net/
#
# All data on this site have been placed in the public domain by the
# contributors.
#
data_1008367
loop_
_publ_author_name
'Tran Qui, D'
'Hamdoune, S'
'Soubeyroux, J L'
'Prince, E'
_publ_section_title
;
Neutron Powder Diffraction Study of Solid Solution Li~1+x~ Ti~2-x~
In~x~ P~3~ O~12~
;
_journal_coden_ASTM              JSSCBI
_journal_name_full               'Journal of Solid State Chemistry'
_journal_page_first              309
_journal_page_last               315
_journal_paper_doi               10.1016/0022-4596(88)90034-5
_journal_volume                  72
_journal_year                    1988
_chemical_formula_structural     'Li1.15 Ti1.85 In.15 (P O4)3'
_chemical_formula_sum            'In0.15 Li1.15 O12 P3 Ti1.85'
_chemical_name_systematic
;
Lithium titanium indium phosphate (1.15/1.85/.15/3)
;
_space_group_IT_number           167
_symmetry_cell_setting           trigonal
_symmetry_space_group_name_Hall  '-R 3 2"c'
_symmetry_space_group_name_H-M   'R -3 c :H'
_cell_angle_alpha                90
_cell_angle_beta                 90
_cell_angle_gamma                120
_cell_formula_units_Z            6
_cell_length_a                   8.5604(2)
_cell_length_b                   8.5604(2)
_cell_length_c                   21.0219(10)
_cell_volume                     1334.1
_refine_ls_R_factor_all          0.0515
_cod_original_sg_symbol_H-M      'R -3 c H'
_cod_original_formula_sum        'In.15 Li1.15 O12 P3 Ti1.85'
_cod_database_code               1008367
loop_
_symmetry_equiv_pos_as_xyz
x,y,z
-y,x-y,z
y-x,-x,z
-y,-x,1/2+z
x,x-y,1/2+z
y-x,y,1/2+z
-x,-y,-z
y,y-x,-z
x-y,x,-z
y,x,1/2-z
-x,y-x,1/2-z
x-y,-y,1/2-z
1/3+x,2/3+y,2/3+z
2/3+x,1/3+y,1/3+z
1/3-y,2/3+x-y,2/3+z
2/3-y,1/3+x-y,1/3+z
1/3-x+y,2/3-x,2/3+z
2/3-x+y,1/3-x,1/3+z
1/3-y,2/3-x,1/6+z
2/3-y,1/3-x,5/6+z
1/3+x,2/3+x-y,1/6+z
2/3+x,1/3+x-y,5/6+z
1/3-x+y,2/3+y,1/6+z
2/3-x+y,1/3+y,5/6+z
1/3-x,2/3-y,2/3-z
2/3-x,1/3-y,1/3-z
1/3+y,2/3-x+y,2/3-z
2/3+y,1/3-x+y,1/3-z
1/3+x-y,2/3+x,2/3-z
2/3+x-y,1/3+x,1/3-z
1/3+y,2/3+x,1/6-z
2/3+y,1/3+x,5/6-z
1/3-x,2/3-x+y,1/6-z
2/3-x,1/3-x+y,5/6-z
1/3+x-y,2/3-y,1/6-z
2/3+x-y,1/3-y,5/6-z
loop_
_atom_site_label
_atom_site_type_symbol
_atom_site_symmetry_multiplicity
_atom_site_Wyckoff_symbol
_atom_site_fract_x
_atom_site_fract_y
_atom_site_fract_z
_atom_site_occupancy
_atom_site_attached_hydrogens
_atom_site_calc_flag
O1 O2- 36 f 0.1862(4) 0.9941(4) 0.1908(1) 1. 0 d
O2 O2- 36 f 0.1893(4) 0.1657(3) 0.0816(1) 1. 0 d
P1 P5+ 18 e 0.2917(5) 0. 0.25 1. 0 d
Ti1 Ti4+ 12 c 0. 0. 0.1441(4) 0.925(5) 0 d
In1 In3+ 12 c 0. 0. 0.1441(4) 0.075(5) 0 d
Li1 Li1+ 6 b 0. 0. 0. 0.969(6) 0 d
Li2 Li1+ 18 e -0.3036(7) 0. 0.25 0.031(7) 0 d
Li3 Li1+ 18 e -0.3704(9) 0. 0.25 0.030(7) 0 d
loop_
_atom_type_symbol
_atom_type_oxidation_number
O2- -2.000
P5+ 5.000
Ti4+ 4.000
In3+ 3.000
Li1+ 1.000

File: data/spike12/work/cifs/1009011.cif
#------------------------------------------------------------------------------
#$Date: 2015-01-27 21:58:39 +0200 (Tue, 27 Jan 2015) $
#$Revision: 130149 $
#$URL: file:///home/coder/svn-repositories/_RELOADED_COD/cod-reloaded/cif/1/00/90/1009011.cif $
#------------------------------------------------------------------------------
#
# This file is available in the Crystallography Open Database (COD),
# http://www.crystallography.net/
#
# All data on this site have been placed in the public domain by the
# contributors.
#
data_1009011
loop_
_publ_author_name
'Pshirkov, J S'
'Kazakov, S M'
'Bougerol-Chaillout, C'
'Bordet, P'
'Capponi, J J'
'Putilin, S N'
'Antipov, E V'
_publ_section_title
;
A new layered bismuthate (Sr,K)3 Bi2 O7: synthesis and crystal structure
;
_journal_coden_ASTM              JSSCBI
_journal_name_full               'Journal of Solid State Chemistry'
_journal_page_first              405
_journal_page_last               408
_journal_paper_doi               10.1006/jssc.1999.8181
_journal_volume                  144
_journal_year                    1999
_chemical_formula_structural     'Sr (Sr0.6 K1.4) (Bi2 O7)'
_chemical_formula_sum            'Bi2 K1.4 O7 Sr1.6'
_chemical_name_systematic
;
Strontium potassium dibismuthate (1.6/1.4/1)
;
_space_group_IT_number           139
_symmetry_cell_setting           tetragonal
_symmetry_Int_Tables_number      139
_symmetry_space_group_name_Hall  '-I 4 2'
_symmetry_space_group_name_H-M   'I 4/m m m'
_cell_angle_alpha                90
_cell_angle_beta                 90
_cell_angle_gamma                90
_cell_formula_units_Z            2
_cell_length_a                   4.1549(1)
_cell_length_b                   4.1549(1)
_cell_length_c                   21.82729(60)
_cell_volume                     376.8
_refine_ls_R_factor_all          0.033
_cod_database_code               1009011
loop_
_symmetry_equiv_pos_as_xyz
x,y,z
-x,-y,z
-x,y,z
x,-y,z
-y,x,z
y,-x,z
y,x,z
-y,-x,z
-x,-y,-z
x,y,-z
x,-y,-z
-x,y,-z
y,-x,-z
-y,x,-z
-y,-x,-z
y,x,-z
1/2+x,1/2+y,1/2+z
1/2-x,1/2-y,1/2+z
1/2-x,1/2+y,1/2+z
1/2+x,1/2-y,1/2+z
1/2-y,1/2+x,1/2+z
1/2+y,1/2-x,1/2+z
1/2+y,1/2+x,1/2+z
1/2-y,1/2-x,1/2+z
1/2-x,1/2-y,1/2-z
1/2+x,1/2+y,1/2-z
1/2+x,1/2-y,1/2-z
1/2-x,1/2+y,1/2-z
1/2+y,1/2-x,1/2-z
1/2-y,1/2+x,1/2-z
1/2-y,1/2-x,1/2-z
1/2+y,1/2+x,1/2-z
loop_
_atom_site_label
_atom_site_type_symbol
_atom_site_symmetry_multiplicity
_atom_site_Wyckoff_symbol
_atom_site_fract_x
_atom_site_fract_y
_atom_site_fract_z
_atom_site_occupancy
_atom_site_attached_hydrogens
_atom_site_calc_flag
Sr1 Sr2+ 2 b 0. 0. 0.5 1. 0 d
Sr2 Sr2+ 4 e 0. 0. 0.3066(3) 0.30(1) 0 d
K1 K1+ 4 e 0. 0. 0.3066(3) 0.70(1) 0 d
Bi1 Bi5+ 4 e 0. 0. 0.0987(1) 1. 0 d
O1 O2- 2 a 0. 0. 0. 1. 0 d
O2 O2- 8 g 0. 0.5 0.0850(7) 1. 0 d
O3 O2- 4 e 0. 0. 0.193(1) 1. 0 d
loop_
_atom_type_symbol
_atom_type_oxidation_number
Sr2+ 2.000
K1+ 1.000
Bi5+ 4.700
O2- -2.000

File: data/spike12/work/cifs/1009051.cif
#------------------------------------------------------------------------------
#$Date: 2015-01-27 21:58:39 +0200 (Tue, 27 Jan 2015) $
#$Revision: 130149 $
#$URL: file:///home/coder/svn-repositories/_RELOADED_COD/cod-reloaded/cif/1/00/90/1009051.cif $
#------------------------------------------------------------------------------
#
# This file is available in the Crystallography Open Database (COD),
# http://www.crystallography.net/
#
# All data on this site have been placed in the public domain by the
# contributors.
#
data_1009051
loop_
_publ_author_name
'Fruchart, D'
'Bertaut, E F'
'Madar, R'
'Fruchart, R'
_publ_section_title              'Diffraction neutronique de Mn3 Zn N'
_journal_coden_ASTM              JPQCAK
_journal_issue                   1
_journal_name_full               'Journal de Physique (Paris), Colloque.'
_journal_page_first              876
_journal_page_last               877
_journal_volume                  32
_journal_year                    1971
_chemical_formula_structural     'Mn3 Zn N'
_chemical_formula_sum            'Mn3 N Zn'
_chemical_name_systematic        'Manganese zinc nitride (3/1/1)'
_space_group_IT_number           221
_symmetry_cell_setting           cubic
_symmetry_Int_Tables_number      221
_symmetry_space_group_name_Hall  '-P 4 2 3'
_symmetry_space_group_name_H-M   'P m -3 m'
_cell_angle_alpha                90
_cell_angle_beta                 90
_cell_angle_gamma                90
_cell_formula_units_Z            1
_cell_length_a                   3.902
_cell_length_b                   3.902
_cell_length_c                   3.902
_cell_volume                     59.4
_exptl_crystal_density_meas      5.69
_cod_database_code               1009051
loop_
_symmetry_equiv_pos_as_xyz
x,y,z
y,z,x
z,x,y
x,z,y
y,x,z
z,y,x
x,-y,-z
y,-z,-x
z,-x,-y
x,-z,-y
y,-x,-z
z,-y,-x
-x,y,-z
-y,z,-x
-z,x,-y
-x,z,-y
-y,x,-z
-z,y,-x
-x,-y,z
-y,-z,x
-z,-x,y
-x,-z,y
-y,-x,z
-z,-y,x
-x,-y,-z
-y,-z,-x
-z,-x,-y
-x,-z,-y
-y,-x,-z
-z,-y,-x
-x,y,z
-y,z,x
-z,x,y
-x,z,y
-y,x,z
-z,y,x
x,-y,z
y,-z,x
z,-x,y
x,-z,y
y,-x,z
z,-y,x
x,y,-z
y,z,-x
z,x,-y
x,z,-y
y,x,-z
z,y,-x
loop_
_atom_site_label
_atom_site_type_symbol
_atom_site_symmetry_multiplicity
_atom_site_Wyckoff_symbol
_atom_site_fract_x
_atom_site_fract_y
_atom_site_fract_z
_atom_site_occupancy
_atom_site_attached_hydrogens
_atom_site_calc_flag
Mn1 Mn0 3 c 0. 0.5 0.5 1. 0 d
Zn1 Zn0 1 a 0. 0. 0. 1. 0 d
N1 N0 1 b 0.5 0.5 0.5 1. 0 d
loop_
_atom_type_symbol
_atom_type_oxidation_number
Mn0 0.000
Zn0 0.000
N0 0.000

File: data/spike12/work/cifs/1009074.cif
#------------------------------------------------------------------------------
#$Date: 2015-01-27 21:58:39 +0200 (Tue, 27 Jan 2015) $
#$Revision: 130149 $
#$URL: file:///home/coder/svn-repositories/_RELOADED_COD/cod-reloaded/cif/1/00/90/1009074.cif $
#------------------------------------------------------------------------------
#
# This file is available in the Crystallography Open Database (COD),
# http://www.crystallography.net/
#
# All data on this site have been placed in the public domain by the
# contributors.
#
data_1009074
loop_
_publ_author_name
'Bertaut, E F'
'Fruchart, D'
'Bouchaud, J P'
'Fruchart, R'
_publ_section_title              'Diffraction neutronique de Mn3 Ga N'
_journal_coden_ASTM              SSCOA4
_journal_name_full               'Solid State Communications'
_journal_page_first              251
_journal_page_last               256
_journal_paper_doi               10.1016/0038-1098(68)90098-7
_journal_volume                  6
_journal_year                    1968
_chemical_formula_structural     'Mn3 Ga N'
_chemical_formula_sum            'Ga Mn3 N'
_chemical_name_systematic        'Manganese gallium nitride (3/1/1)'
_space_group_IT_number           221
_symmetry_cell_setting           cubic
_symmetry_Int_Tables_number      221
_symmetry_space_group_name_Hall  '-P 4 2 3'
_symmetry_space_group_name_H-M   'P m -3 m'
_cell_angle_alpha                90
_cell_angle_beta                 90
_cell_angle_gamma                90
_cell_formula_units_Z            1
_cell_length_a                   3.898
_cell_length_b                   3.898
_cell_length_c                   3.898
_cell_volume                     59.2
_cod_database_code               1009074
loop_
_symmetry_equiv_pos_as_xyz
x,y,z
y,z,x
z,x,y
x,z,y
y,x,z
z,y,x
x,-y,-z
y,-z,-x
z,-x,-y
x,-z,-y
y,-x,-z
z,-y,-x
-x,y,-z
-y,z,-x
-z,x,-y
-x,z,-y
-y,x,-z
-z,y,-x
-x,-y,z
-y,-z,x
-z,-x,y
-x,-z,y
-y,-x,z
-z,-y,x
-x,-y,-z
-y,-z,-x
-z,-x,-y
-x,-z,-y
-y,-x,-z
-z,-y,-x
-x,y,z
-y,z,x
-z,x,y
-x,z,y
-y,x,z
-z,y,x
x,-y,z
y,-z,x
z,-x,y
x,-z,y
y,-x,z
z,-y,x
x,y,-z
y,z,-x
z,x,-y
x,z,-y
y,x,-z
z,y,-x
loop_
_atom_site_label
_atom_site_type_symbol
_atom_site_symmetry_multiplicity
_atom_site_Wyckoff_symbol
_atom_site_fract_x
_atom_site_fract_y
_atom_site_fract_z
_atom_site_occupancy
_atom_site_attached_hydrogens
_atom_site_calc_flag
Ga1 Ga0 1 a 0. 0. 0. 1. 0 d
Mn1 Mn0 3 c 0. 0.5 0.5 1. 0 d
N1 N0 1 b 0.5 0.5 0.5 1. 0 d
loop_
_atom_type_symbol
_atom_type_oxidation_number
Ga0 0.000
Mn0 0.000
N0 0.000

File: data/spike12/work/cifs/1010093.cif
#------------------------------------------------------------------------------
#$Date: 2017-10-16 01:16:12 +0300 (Mon, 16 Oct 2017) $
#$Revision: 202026 $
#$URL: file:///home/coder/svn-repositories/_RELOADED_COD/cod-reloaded/cif/1/01/00/1010093.cif $
#------------------------------------------------------------------------------
#
# This file is available in the Crystallography Open Database (COD),
# http://www.crystallography.net/
#
# All data on this site have been placed in the public domain by the
# contributors.
#
data_1010093
loop_
_publ_author_name
'Cairns, R W'
'Ott, E'
_publ_section_title
;
X-Ray Studies of the System Nickel-Oxygen-Water. I. Nickelous Oxide and
Hydroxide
;
_journal_coden_ASTM              JACSAT
_journal_name_full               'Journal of the American Chemical Society'
_journal_page_first              527
_journal_page_last               533
_journal_paper_doi               10.1021/ja01329a013
_journal_volume                  55
_journal_year                    1933
_chemical_formula_structural     'NI O'
_chemical_formula_sum            'Ni O'
_chemical_name_systematic        'Nickel oxide'
_space_group_IT_number           225
_symmetry_cell_setting           cubic
_symmetry_Int_Tables_number      225
_symmetry_space_group_name_Hall  '-F 4 2 3'
_symmetry_space_group_name_H-M   'F m -3 m'
_cell_angle_alpha                90
_cell_angle_beta                 90
_cell_angle_gamma                90
_cell_formula_units_Z            4
_cell_length_a                   4.1684(10)
_cell_length_b                   4.1684(10)
_cell_length_c                   4.1684(10)
_cell_volume                     72.4
_cod_database_code               1010093
loop_
_symmetry_equiv_pos_as_xyz
x,y,z
y,z,x
z,x,y
x,z,y
y,x,z
z,y,x
x,-y,-z
y,-z,-x
z,-x,-y
x,-z,-y
y,-x,-z
z,-y,-x
-x,y,-z
-y,z,-x
-z,x,-y
-x,z,-y
-y,x,-z
-z,y,-x
-x,-y,z
-y,-z,x
-z,-x,y
-x,-z,y
-y,-x,z
-z,-y,x
-x,-y,-z
-y,-z,-x
-z,-x,-y
-x,-z,-y
-y,-x,-z
-z,-y,-x
-x,y,z
-y,z,x
-z,x,y
-x,z,y
-y,x,z
-z,y,x
x,-y,z
y,-z,x
z,-x,y
x,-z,y
y,-x,z
z,-y,x
x,y,-z
y,z,-x
z,x,-y
x,z,-y
y,x,-z
z,y,-x
x,1/2+y,1/2+z
1/2+x,y,1/2+z
1/2+x,1/2+y,z
y,1/2+z,1/2+x
1/2+y,z,1/2+x
1/2+y,1/2+z,x
z,1/2+x,1/2+y
1/2+z,x,1/2+y
1/2+z,1/2+x,y
x,1/2+z,1/2+y
1/2+x,z,1/2+y
1/2+x,1/2+z,y
y,1/2+x,1/2+z
1/2+y,x,1/2+z
1/2+y,1/2+x,z
z,1/2+y,1/2+x
1/2+z,y,1/2+x
1/2+z,1/2+y,x
x,1/2-y,1/2-z
1/2+x,-y,1/2-z
1/2+x,1/2-y,-z
y,1/2-z,1/2-x
1/2+y,-z,1/2-x
1/2+y,1/2-z,-x
z,1/2-x,1/2-y
1/2+z,-x,1/2-y
1/2+z,1/2-x,-y
x,1/2-z,1/2-y
1/2+x,-z,1/2-y
1/2+x,1/2-z,-y
y,1/2-x,1/2-z
1/2+y,-x,1/2-z
1/2+y,1/2-x,-z
z,1/2-y,1/2-x
1/2+z,-y,1/2-x
1/2+z,1/2-y,-x
-x,1/2+y,1/2-z
1/2-x,y,1/2-z
1/2-x,1/2+y,-z
-y,1/2+z,1/2-x
1/2-y,z,1/2-x
1/2-y,1/2+z,-x
-z,1/2+x,1/2-y
1/2-z,x,1/2-y
1/2-z,1/2+x,-y
-x,1/2+z,1/2-y
1/2-x,z,1/2-y
1/2-x,1/2+z,-y
-y,1/2+x,1/2-z
1/2-y,x,1/2-z
1/2-y,1/2+x,-z
-z,1/2+y,1/2-x
1/2-z,y,1/2-x
1/2-z,1/2+y,-x
-x,1/2-y,1/2+z
1/2-x,-y,1/2+z
1/2-x,1/2-y,z
-y,1/2-z,1/2+x
1/2-y,-z,1/2+x
1/2-y,1/2-z,x
-z,1/2-x,1/2+y
1/2-z,-x,1/2+y
1/2-z,1/2-x,y
-x,1/2-z,1/2+y
1/2-x,-z,1/2+y
1/2-x,1/2-z,y
-y,1/2-x,1/2+z
1/2-y,-x,1/2+z
1/2-y,1/2-x,z
-z,1/2-y,1/2+x
1/2-z,-y,1/2+x
1/2-z,1/2-y,x
-x,1/2-y,1/2-z
1/2-x,-y,1/2-z
1/2-x,1/2-y,-z
-y,1/2-z,1/2-x
1/2-y,-z,1/2-x
1/2-y,1/2-z,-x
-z,1/2-x,1/2-y
1/2-z,-x,1/2-y
1/2-z,1/2-x,-y
-x,1/2-z,1/2-y
1/2-x,-z,1/2-y
1/2-x,1/2-z,-y
-y,1/2-x,1/2-z
1/2-y,-x,1/2-z
1/2-y,1/2-x,-z
-z,1/2-y,1/2-x
1/2-z,-y,1/2-x
1/2-z,1/2-y,-x
-x,1/2+y,1/2+z
1/2-x,y,1/2+z
1/2-x,1/2+y,z
-y,1/2+z,1/2+x
1/2-y,z,1/2+x
1/2-y,1/2+z,x
-z,1/2+x,1/2+y
1/2-z,x,1/2+y
1/2-z,1/2+x,y
-x,1/2+z,1/2+y
1/2-x,z,1/2+y
1/2-x,1/2+z,y
-y,1/2+x,1/2+z
1/2-y,x,1/2+z
1/2-y,1/2+x,z
-z,1/2+y,1/2+x
1/2-z,y,1/2+x
1/2-z,1/2+y,x
x,1/2-y,1/2+z
1/2+x,-y,1/2+z
1/2+x,1/2-y,z
y,1/2-z,1/2+x
1/2+y,-z,1/2+x
1/2+y,1/2-z,x
z,1/2-x,1/2+y
1/2+z,-x,1/2+y
1/2+z,1/2-x,y
x,1/2-z,1/2+y
1/2+x,-z,1/2+y
1/2+x,1/2-z,y
y,1/2-x,1/2+z
1/2+y,-x,1/2+z
1/2+y,1/2-x,z
z,1/2-y,1/2+x
1/2+z,-y,1/2+x
1/2+z,1/2-y,x
x,1/2+y,1/2-z
1/2+x,y,1/2-z
1/2+x,1/2+y,-z
y,1/2+z,1/2-x
1/2+y,z,1/2-x
1/2+y,1/2+z,-x
z,1/2+x,1/2-y
1/2+z,x,1/2-y
1/2+z,1/2+x,-y
x,1/2+z,1/2-y
1/2+x,z,1/2-y
1/2+x,1/2+z,-y
y,1/2+x,1/2-z
1/2+y,x,1/2-z
1/2+y,1/2+x,-z
z,1/2+y,1/2-x
1/2+z,y,1/2-x
1/2+z,1/2+y,-x
loop_
_atom_site_label
_atom_site_type_symbol
_atom_site_symmetry_multiplicity
_atom_site_Wyckoff_symbol
_atom_site_fract_x
_atom_site_fract_y
_atom_site_fract_z
_atom_site_occupancy
_atom_site_attached_hydrogens
_atom_site_calc_flag
Ni1 Ni2+ 4 b 0.5 0.5 0.5 1. 0 d
O1 O2- 4 a 0. 0. 0. 1. 0 d
loop_
_atom_type_symbol
_atom_type_oxidation_number
Ni2+ 2.000
O2- -2.000
loop_
_cod_related_entry_id
_cod_related_entry_database
_cod_related_entry_code
1 ChemSpider 156595
2 AMCSD 0017026

File: data/spike12/work/cifs/1010095.cif
#------------------------------------------------------------------------------
#$Date: 2017-10-13 02:32:00 +0300 (Fri, 13 Oct 2017) $
#$Revision: 201954 $
#$URL: file:///home/coder/svn-repositories/_RELOADED_COD/cod-reloaded/cif/1/01/00/1010095.cif $
#------------------------------------------------------------------------------
#
# This file is available in the Crystallography Open Database (COD),
# http://www.crystallography.net/
#
# All data on this site have been placed in the public domain by the
# contributors.
#
data_1010095
loop_
_publ_author_name
'Smith, N'
_publ_section_title
;
The Structure of Thin Films of Metallic Oxides and Hydrates
;
_journal_coden_ASTM              JACSAT
_journal_name_full               'Journal of the American Chemical Society'
_journal_page_first              173
_journal_page_last               179
_journal_paper_doi               10.1021/ja01292a050
_journal_volume                  58
_journal_year                    1936
_chemical_formula_structural     'Ni O'
_chemical_formula_sum            'Ni O'
_chemical_name_systematic        'NICKEL OXIDE'
_space_group_IT_number           225
_symmetry_cell_setting           cubic
_symmetry_Int_Tables_number      225
_symmetry_space_group_name_Hall  '-F 4 2 3'
_symmetry_space_group_name_H-M   'F m -3 m'
_cell_angle_alpha                90
_cell_angle_beta                 90
_cell_angle_gamma                90
_cell_formula_units_Z            4
_cell_length_a                   4.18(1)
_cell_length_b                   4.18(1)
_cell_length_c                   4.18(1)
_cell_volume                     73.0
_cod_database_code               1010095
loop_
_symmetry_equiv_pos_as_xyz
x,y,z
y,z,x
z,x,y
x,z,y
y,x,z
z,y,x
x,-y,-z
y,-z,-x
z,-x,-y
x,-z,-y
y,-x,-z
z,-y,-x
-x,y,-z
-y,z,-x
-z,x,-y
-x,z,-y
-y,x,-z
-z,y,-x
-x,-y,z
-y,-z,x
-z,-x,y
-x,-z,y
-y,-x,z
-z,-y,x
-x,-y,-z
-y,-z,-x
-z,-x,-y
-x,-z,-y
-y,-x,-z
-z,-y,-x
-x,y,z
-y,z,x
-z,x,y
-x,z,y
-y,x,z
-z,y,x
x,-y,z
y,-z,x
z,-x,y
x,-z,y
y,-x,z
z,-y,x
x,y,-z
y,z,-x
z,x,-y
x,z,-y
y,x,-z
z,y,-x
x,1/2+y,1/2+z
1/2+x,y,1/2+z
1/2+x,1/2+y,z
y,1/2+z,1/2+x
1/2+y,z,1/2+x
1/2+y,1/2+z,x
z,1/2+x,1/2+y
1/2+z,x,1/2+y
1/2+z,1/2+x,y
x,1/2+z,1/2+y
1/2+x,z,1/2+y
1/2+x,1/2+z,y
y,1/2+x,1/2+z
1/2+y,x,1/2+z
1/2+y,1/2+x,z
z,1/2+y,1/2+x
1/2+z,y,1/2+x
1/2+z,1/2+y,x
x,1/2-y,1/2-z
1/2+x,-y,1/2-z
1/2+x,1/2-y,-z
y,1/2-z,1/2-x
1/2+y,-z,1/2-x
1/2+y,1/2-z,-x
z,1/2-x,1/2-y
1/2+z,-x,1/2-y
1/2+z,1/2-x,-y
x,1/2-z,1/2-y
1/2+x,-z,1/2-y
1/2+x,1/2-z,-y
y,1/2-x,1/2-z
1/2+y,-x,1/2-z
1/2+y,1/2-x,-z
z,1/2-y,1/2-x
1/2+z,-y,1/2-x
1/2+z,1/2-y,-x
-x,1/2+y,1/2-z
1/2-x,y,1/2-z
1/2-x,1/2+y,-z
-y,1/2+z,1/2-x
1/2-y,z,1/2-x
1/2-y,1/2+z,-x
-z,1/2+x,1/2-y
1/2-z,x,1/2-y
1/2-z,1/2+x,-y
-x,1/2+z,1/2-y
1/2-x,z,1/2-y
1/2-x,1/2+z,-y
-y,1/2+x,1/2-z
1/2-y,x,1/2-z
1/2-y,1/2+x,-z
-z,1/2+y,1/2-x
1/2-z,y,1/2-x
1/2-z,1/2+y,-x
-x,1/2-y,1/2+z
1/2-x,-y,1/2+z
1/2-x,1/2-y,z
-y,1/2-z,1/2+x
1/2-y,-z,1/2+x
1/2-y,1/2-z,x
-z,1/2-x,1/2+y
1/2-z,-x,1/2+y
1/2-z,1/2-x,y
-x,1/2-z,1/2+y
1/2-x,-z,1/2+y
1/2-x,1/2-z,y
-y,1/2-x,1/2+z
1/2-y,-x,1/2+z
1/2-y,1/2-x,z
-z,1/2-y,1/2+x
1/2-z,-y,1/2+x
1/2-z,1/2-y,x
-x,1/2-y,1/2-z
1/2-x,-y,1/2-z
1/2-x,1/2-y,-z
-y,1/2-z,1/2-x
1/2-y,-z,1/2-x
1/2-y,1/2-z,-x
-z,1/2-x,1/2-y
1/2-z,-x,1/2-y
1/2-z,1/2-x,-y
-x,1/2-z,1/2-y
1/2-x,-z,1/2-y
1/2-x,1/2-z,-y
-y,1/2-x,1/2-z
1/2-y,-x,1/2-z
1/2-y,1/2-x,-z
-z,1/2-y,1/2-x
1/2-z,-y,1/2-x
1/2-z,1/2-y,-x
-x,1/2+y,1/2+z
1/2-x,y,1/2+z
1/2-x,1/2+y,z
-y,1/2+z,1/2+x
1/2-y,z,1/2+x
1/2-y,1/2+z,x
-z,1/2+x,1/2+y
1/2-z,x,1/2+y
1/2-z,1/2+x,y
-x,1/2+z,1/2+y
1/2-x,z,1/2+y
1/2-x,1/2+z,y
-y,1/2+x,1/2+z
1/2-y,x,1/2+z
1/2-y,1/2+x,z
-z,1/2+y,1/2+x
1/2-z,y,1/2+x
1/2-z,1/2+y,x
x,1/2-y,1/2+z
1/2+x,-y,1/2+z
1/2+x,1/2-y,z
y,1/2-z,1/2+x
1/2+y,-z,1/2+x
1/2+y,1/2-z,x
z,1/2-x,1/2+y
1/2+z,-x,1/2+y
1/2+z,1/2-x,y
x,1/2-z,1/2+y
1/2+x,-z,1/2+y
1/2+x,1/2-z,y
y,1/2-x,1/2+z
1/2+y,-x,1/2+z
1/2+y,1/2-x,z
z,1/2-y,1/2+x
1/2+z,-y,1/2+x
1/2+z,1/2-y,x
x,1/2+y,1/2-z
1/2+x,y,1/2-z
1/2+x,1/2+y,-z
y,1/2+z,1/2-x
1/2+y,z,1/2-x
1/2+y,1/2+z,-x
z,1/2+x,1/2-y
1/2+z,x,1/2-y
1/2+z,1/2+x,-y
x,1/2+z,1/2-y
1/2+x,z,1/2-y
1/2+x,1/2+z,-y
y,1/2+x,1/2-z
1/2+y,x,1/2-z
1/2+y,1/2+x,-z
z,1/2+y,1/2-x
1/2+z,y,1/2-x
1/2+z,1/2+y,-x
loop_
_atom_site_label
_atom_site_type_symbol
_atom_site_symmetry_multiplicity
_atom_site_Wyckoff_symbol
_atom_site_fract_x
_atom_site_fract_y
_atom_site_fract_z
_atom_site_occupancy
_atom_site_attached_hydrogens
_atom_site_calc_flag
Ni1 Ni2+ 4 b 0.5 0.5 0.5 1. 0 d
O1 O2- 4 a 0. 0. 0. 1. 0 d
loop_
_atom_type_symbol
_atom_type_oxidation_number
Ni2+ 2.000
O2- -2.000
loop_
_cod_related_entry_id
_cod_related_entry_database
_cod_related_entry_code
1 ChemSpider 156595

File: data/spike12/work/cifs/1010169.cif
#------------------------------------------------------------------------------
#$Date: 2015-01-27 21:58:39 +0200 (Tue, 27 Jan 2015) $
#$Revision: 130149 $
#$URL: file:///home/coder/svn-repositories/_RELOADED_COD/cod-reloaded/cif/1/01/01/1010169.cif $
#------------------------------------------------------------------------------
#
# This file is available in the Crystallography Open Database (COD),
# http://www.crystallography.net/
#
# All data on this site have been placed in the public domain by the
# contributors.
#
data_1010169
loop_
_publ_author_name
'Juza, R'
'Hahn, H'
_publ_section_title
;
Ueber die Kristallstrukturen von Cu~3~ N, Ga N und In N
;
_journal_coden_ASTM              ZAACAB
_journal_name_full
;
Zeitschrift fuer Anorganische und Allgemeine Chemie
;
_journal_page_first              282
_journal_page_last               287
_journal_paper_doi               10.1002/zaac.19382390307
_journal_volume                  239
_journal_year                    1938
_chemical_formula_structural     'In N'
_chemical_formula_sum            'In N'
_chemical_name_systematic        'Indium nitride'
_space_group_IT_number           186
_symmetry_cell_setting           hexagonal
_symmetry_Int_Tables_number      186
_symmetry_space_group_name_Hall  'P 6c -2c'
_symmetry_space_group_name_H-M   'P 63 m c'
_cell_angle_alpha                90
_cell_angle_beta                 90
_cell_angle_gamma                120
_cell_formula_units_Z            2
_cell_length_a                   3.533(4)
_cell_length_b                   3.533(4)
_cell_length_c                   5.693(4)
_cell_volume                     61.5
_exptl_crystal_density_meas      6.88
_cod_database_code               1010169
loop_
_symmetry_equiv_pos_as_xyz
x,y,z
-y,x-y,z
y-x,-x,z
-y,-x,z
y-x,y,z
x,x-y,z
-x,-y,1/2+z
y,y-x,1/2+z
x-y,x,1/2+z
y,x,1/2+z
x-y,-y,1/2+z
-x,y-x,1/2+z
loop_
_atom_site_label
_atom_site_type_symbol
_atom_site_symmetry_multiplicity
_atom_site_Wyckoff_symbol
_atom_site_fract_x
_atom_site_fract_y
_atom_site_fract_z
_atom_site_occupancy
_atom_site_attached_hydrogens
_atom_site_calc_flag
In1 In3+ 2 b 0.3333 0.6667 0. 1. 0 d
N1 N3- 2 b 0.3333 0.6667 0.375 1. 0 d
loop_
_atom_type_symbol
_atom_type_oxidation_number
In3+ 3.000
N3- -3.000
