Repository: qaemu/rietveld-agent

# rietveld-agent
Deterministic Rietveld quantitative phase analysis (RQPA) of laboratory
powder X-ray diffraction (PXRD) data, demonstrated end-to-end on the four
NIST SRM 2686a cement clinker reference patterns of García-Maté et al.
(2024). GSAS-II performs the refinement; this repository supplies the
COD-pinned structure set, a staged and budget-bounded refinement
protocol, the evaluation harness, and hash-locked reporting.

Every reported number rebuilds from the raw patterns with `make report`,
and the validation harness (spike 16) re-runs the whole pipeline and
compares canonical content hashes — reproducibility is a machine-checked
property, not a claim. The deterministic engine is runtime-agnostic:
OpenCode, Claude Code, and Codex are interchangeable front-ends around it
([`AGENTS.md`](AGENTS.md)).

## Quick start

```bash
git clone https://github.com/qaemu/rietveld-agent-spikes
cd rietveld-agent-spikes
make env          # virtualenv with numpy/scipy/matplotlib/pytest
make check        # syntax checks
make test         # regression suite
```

GSAS-II is pinned in `.vendor/GSAS-II` and bootstrapped on first use
(official installer, Apache-2.0, never bundled as a dependency) — no
manual GSAS-II installation. Full per-platform, per-runtime instructions
(macOS / Linux / Windows, OpenCode / Claude Code / Codex):
[`docs/installation.md`](docs/installation.md).

# SRM 2686a RQPA structure set

Canonical structure models for the Rietveld quantitative phase analysis of
the NIST SRM 2686a Portland cement clinker, matching the polymorph set used
by the published reference analysis (Garcia-Mate et al. 2024, *Cem. Concr.
Res.* 180, 107506, DOI 10.1016/j.cemconres.2021.106376, Table 1).

## Files

| COD id | phase | formula (cell) | space group | cell (A, deg) | rho (g/cm3) | source |
|---|---|---|---|---|---|---|
| 9008366 | alite M3 | Ca108 Si36 O180 | C 1 m 1 (#8) | 33.083 7.027 18.499, b=94.12 | 3.182 | Nishi, Takeuchi & Maki 1985, Z. Kristallogr. 172, 297 (AMCSD 0010938) |
| 1538413 | alite T1 (cross-check) | Ca36 Si12 O60 | P -1 (#2) | 11.67 14.24 13.72, a=105.3 b=94.5 g=90.0 | 3.130 | de la Torre et al. 2002, Powder Diffr. 17, 240; triclinic T1 pseudocell (spike-14 T1 variant, spike-15 cross-check model) |
| 9012794 | belite beta (larnite) | Ca8 Si4 O16 | P 1 21/n 1 (#14) | 5.5075 6.7508 9.3054, b=94.59 | 3.317 | Tsurumi et al. 1994 (larnite, neutron) |
| 1546027 | belite alpha'H | Ca8 Si4 O16 | P n m a (#62) | 6.8709 5.6010 9.5563 | 3.111 | Mumme et al. 1996 (alpha'H model of Mumme 1995) |
| 1000039 | aluminate cubic (C3A) | Ca72 Al48 O144 | P a -3 (#205) | 15.263 15.263 15.263 | 3.028 | Mondal & Jeffery 1975, Acta Cryst. B31, 689 |
| 8103596 | aluminate orthorhombic (C3A-Na) | Ca33.57 Al20.70 Fe1.8 Na3.43 Si1.50 O72 | P b c a (#61) | 10.879 10.845 15.106 | 3.054 | Takeuchi, Nishi & Maki 1980, Z. Kristallogr. 152, 259 (NIST C3A1 model) |
| 1200009 | ferrite C4AF | Ca8 Al4 Fe4 O20 | I b m 2 (#46) | 5.584 14.60 5.374 | 3.684 | Colville & Geller 1972, Acta Cryst. B28, 3196 |
| 1000053 | periclase | Mg4 O4 | F m -3 m (#225) | 4.217 4.217 4.217 | 3.57 | Sasaki et al. 1979 (electron density) |
| 9007639 | aphthitalite | K3 Na1 S2 O8 | P -3 m 1 (#164) | 5.6801 5.6801 7.309 | 2.703 | Okada & Ossaka 1980, Acta Cryst. B36, 919 |

All files are CC0 from the Crystallography Open Database
(https://www.crystallography.net/cod/). `catalog.json` records the md5 of
every file and the full per-entry validation (cell, space group, operator
set used, cell composition, density).

## Origin and substitutions

The reference analysis used the structure files bundled with the NIST GSAS
tutorial (`Cements_Data.zip`, concrete.nist.gov/~bullard/, referenced in
Garcia-Mate et al. 2024). That host is dead and not archived (checked 2026);
each structure is therefore re-sourced from COD as the closest verified
publication match:

* **alite M3** -- the tutorial's ALITE_M3 model corresponds to the
  monoclinic M3 supercell of Nishi/Takeuchi/Maki (1985), the same cell
  (33.08/7.03/18.50 A, beta=94.12) refined later by de la Torre et al.
  (2002). rho = 3.182 g/cm3 agrees with the CIF.
* **beta-belite** -- Mumme et al. (1995) (ICSD 81096) is not in COD; the
  Tsurumi et al. (1994) larnite structure (same P 1 21/n 1 polymorph,
  neutron data) is used instead.
* **alpha'H-belite** -- Mumme et al. (1996) Pnma entry, the alpha'H model
  of Mumme (1995) republished for the neutron polymorph study.
* **orthorhombic aluminate** -- Takeuchi/Nishi/Maki (1980) Pbca
  Na-substituted C3A, the same model behind the NIST C3A1 file.
* **ferrite** -- Colville & Geller (1972) Ibm2, the standard C4AF model.
* **aphthitalite** -- Okada & Ossaka (1980) P-3m1. The CIF's operator loop
  is actually a complete International-Tables P-3m1 set (verified op-by-op
  in spike 15); the unusual bits are the Hall symbol string (`-P 3 2"`)

File: data/structures/1200009.cif
#------------------------------------------------------------------------------
#$Date: 2015-01-27 21:58:39 +0200 (Tue, 27 Jan 2015) $
#$Revision: 130149 $
#$URL: file:///home/coder/svn-repositories/_RELOADED_COD/cod-reloaded/cif/1/20/00/1200009.cif $
#------------------------------------------------------------------------------
#
# This file is available in the Crystallography Open Database (COD),
# http://www.crystallography.net/
#
# All data on this site have been placed in the public domain by the
# contributors.
#
data_1200009
loop_
_publ_author_name
'Colville, A A'
'Geller, S'
_publ_section_title
;
The Crystal Structure of Brownmillerite, Ca2 Fe Al O5
;
_journal_coden_ASTM              ACBCAR
_journal_name_full               'Acta Crystallographica B (24,1968-38,1982)'
_journal_page_first              2311
_journal_page_last               2315
_journal_paper_doi               10.1107/S056774087100579X
_journal_volume                  27
_journal_year                    1971
_chemical_formula_structural     'Ca2 Fe Al O5'
_chemical_formula_sum            'Al Ca2 Fe O5'
_chemical_name_mineral           Brownmillerite
_chemical_name_systematic
;
Calcium iron(III) aluminium oxide (2/1.5/0.5/5)
;
_space_group_IT_number           46
_symmetry_cell_setting           orthorhombic
_symmetry_Int_Tables_number      46
_symmetry_space_group_name_Hall  'I 2 -2b'
_symmetry_space_group_name_H-M   'I b m 2'
_cell_angle_alpha                90
_cell_angle_beta                 90
_cell_angle_gamma                90
_cell_formula_units_Z            4
_cell_length_a                   5.584(5)
_cell_length_b                   14.60(1)
_cell_length_c                   5.374(5)
_cell_volume                     438.1
_refine_ls_R_factor_all          0.027
_cod_database_code               1200009
loop_
_symmetry_equiv_pos_as_xyz
x,y,z
-x,-y,z
x,1/2-y,z
-x,1/2+y,z
1/2+x,1/2+y,1/2+z
1/2-x,1/2-y,1/2+z
1/2+x,-y,1/2+z
1/2-x,y,1/2+z
loop_
_atom_site_label
_atom_site_type_symbol
_atom_site_symmetry_multiplicity
_atom_site_Wyckoff_symbol
_atom_site_fract_x
_atom_site_fract_y
_atom_site_fract_z
_atom_site_occupancy
_atom_site_attached_hydrogens
_atom_site_calc_flag
Ca1 Ca2+ 8 c 0.0273(2) 0.1087(1) 0.4920(3) 1. 0 d
Fe1 Fe3+ 4 a 0. 0. 0. 0.76 0 d
Fe2 Fe3+ 4 b 0.9283 0.25 0.9533 0.24 0 d
Al1 Al3+ 4 a 0. 0. 0. 0.24 0 d
Al2 Al3+ 4 b 0.9283 0.25 0.9533 0.76 0 d
O1 O2- 8 c 0.2523(10) 0.9861(2) 0.2491(10) 1. 0 d
O2 O2- 8 c 0.0680(7) 0.1493(3) 0.0246(9) 1. 0 d
O3 O2- 4 b 0.8607(10) 0.25 0.6193(11) 1. 0 d
loop_
_atom_type_symbol
_atom_type_oxidation_number
Ca2+ 2.000
Fe3+ 3.000
Al3+ 3.000
O2- -2.000

File: data/structures/1538413.cif
#------------------------------------------------------------------------------
#$Date: 2016-02-13 21:28:24 +0200 (Sat, 13 Feb 2016) $
#$Revision: 176429 $
#$URL: file:///home/coder/svn-repositories/_RELOADED_COD/cod-reloaded/cif/1/53/84/1538413.cif $
#------------------------------------------------------------------------------
#
# This file is available in the Crystallography Open Database (COD),
# http://www.crystallography.net/
#
# All data on this site have been placed in the public domain by the
# contributors.
#
data_1538413
loop_
_publ_author_name
'O'Daniel, H.'
'Hellner, E.'
_publ_section_title
;
 Zur Struktur von 3 Ca O. Si O2
;
_journal_name_full
;
Neues Jahrbuch fuer Mineralogie. Monatshefte (Band=Jahr) (1950-)
;
_journal_page_first              108
_journal_page_last               111
_journal_volume                  1950
_journal_year                    1950
_chemical_formula_sum            'Ca3 O5 Si'
_chemical_name_systematic        'Ca3 (Si O4) O'
_space_group_IT_number           160
_symmetry_space_group_name_Hall  'R 3 -2"'
_symmetry_space_group_name_H-M   'R 3 m :H'
_cell_angle_alpha                90
_cell_angle_beta                 90
_cell_angle_gamma                120
_cell_formula_units_Z            9
_cell_length_a                   7.078
_cell_length_b                   7.078
_cell_length_c                   24.94
_cell_volume                     1082.052
_citation_journal_id_ASTM        NJMMAW
_cod_data_source_file            ODaniel_NJMMAW_1950_43.cif
_cod_data_source_block           Ca3O5Si1
_cod_original_formula_sum        'Ca3 O5 Si1'
_cod_database_code               1538413
loop_
_symmetry_equiv_pos_as_xyz
x,y,z
-y,x-y,z
-x+y,-x,z
-y,-x,z
x,x-y,z
-x+y,y,z
x+2/3,y+1/3,z+1/3
-y+2/3,x-y+1/3,z+1/3
-x+y+2/3,-x+1/3,z+1/3
-y+2/3,-x+1/3,z+1/3
x+2/3,x-y+1/3,z+1/3
-x+y+2/3,y+1/3,z+1/3
x+1/3,y+2/3,z+2/3
-y+1/3,x-y+2/3,z+2/3
-x+y+1/3,-x+2/3,z+2/3
-y+1/3,-x+2/3,z+2/3
x+1/3,x-y+2/3,z+2/3
-x+y+1/3,y+2/3,z+2/3
loop_
_atom_site_label
_atom_site_type_symbol
_atom_site_fract_x
_atom_site_fract_y
_atom_site_fract_z
_atom_site_occupancy
_atom_site_U_iso_or_equiv
O2 O-2 0 0 0.5 1 0.0
Ca2 Ca+2 0 0 0.111 1 0.0
Ca1 Ca+2 0.49 -0.49 0.117 1 0.0
O1 O-2 0.5 0.5 0.5 1 0.0
O6 O-2 0 0 -0.747 1 0.0
O3 O-2 -0.47 0.47 0.01 1 0.0
Ca4 Ca+2 0 0 -0.111 1 0.0
O5 O-2 -0.18 0.18 -0.045 1 0.0
O4 O-2 -0.18 0.18 0.05 1 0.0
Ca3 Ca+2 -0.49 0.49 -0.117 1 0.0
Si1 Si+4 -0.19 0.19 0.005 1 0.0
O7 O-2 0.165 0.835 0.04 0.33 0.0
Ca5 Ca+2 0 0 -0.667 1 0.0

File: data/structures/1546025.cif
#------------------------------------------------------------------------------
#$Date: 2025-08-18 18:33:07 +0300 (Mon, 18 Aug 2025) $
#$Revision: 301779 $
#$URL: file:///home/coder/svn-repositories/_RELOADED_COD/cod-reloaded/cif/1/54/60/1546025.cif $
#------------------------------------------------------------------------------
#
# This file is available in the Crystallography Open Database (COD),
# http://www.crystallography.net/
#
# All data on this site have been placed in the public domain by the
# contributors.
#
data_1546025
loop_
_publ_author_name
'Mumme, W.G.'
'Cranswick, L.'
'Chakoumakos, B.'
_publ_section_title
;
 Rietveld crystal structure refinement from high temperature neutron
 powder diffraction data for the polymorphs of dicalcium silicate
;
_journal_name_full
;
Neues Jahrbuch fuer Mineralogie. Abhandlungen (Band-Nr) (1950-)
;
_journal_page_first              171
_journal_page_last               188
_journal_volume                  170
_journal_year                    1996
_chemical_formula_sum            'Ca2 O4 Si'
_chemical_name_systematic        'gamma dicalcium silicate'
_space_group_IT_number           62
_symmetry_space_group_name_Hall  '-P 2c 2ab'
_symmetry_space_group_name_H-M   'P b n m'
_cell_angle_alpha                90
_cell_angle_beta                 90
_cell_angle_gamma                90
_cell_formula_units_Z            4
_cell_length_a                   5.0762
_cell_length_b                   11.2136
_cell_length_c                   6.7583
_cell_volume                     384.699
_citation_journal_id_ASTM        NJMIAK
_cod_data_source_file            Mumme_NJMIAK_1996_1.cif
_cod_data_source_block           Ca2O4Si1_gamma
_cod_original_cell_volume        384.6992
_cod_original_sg_symbol_Hall     '-P 2ac 2n (z,x,y)'
_cod_original_formula_sum        'Ca2 O4 Si1'
_cod_database_code               1546025
loop_
_symmetry_equiv_pos_as_xyz
x,y,z
x+1/2,-y+1/2,-z
-x+1/2,y+1/2,-z+1/2
-x,-y,z+1/2
-x,-y,-z
-x-1/2,y-1/2,z
x-1/2,-y-1/2,z-1/2
x,y,-z-1/2
loop_
_atom_site_label
_atom_site_type_symbol
_atom_site_fract_x
_atom_site_fract_y
_atom_site_fract_z
_atom_site_occupancy
_atom_site_U_iso_or_equiv
Si1 Si+4 0.4293 0.095 0.25 1 0.0
Ca1 Ca+2 0 0 0 1 0.0
O3 O-2 0.2991 0.1623 0.0561 1 0.0
O2 O-2 0.2996 0.9624 0.25 1 0.0
Ca2 Ca+2 0.9924 0.2822 0.25 1 0.0
O1 O-2 0.7489 0.0932 0.25 1 0.0
loop_
_cod_related_entry_id
_cod_related_entry_database
_cod_related_entry_code
1 PubChem 139050075

File: data/structures/1546027.cif
#------------------------------------------------------------------------------
#$Date: 2017-05-15 20:50:43 +0300 (Mon, 15 May 2017) $
#$Revision: 196668 $
#$URL: file:///home/coder/svn-repositories/_RELOADED_COD/cod-reloaded/cif/1/54/60/1546027.cif $
#------------------------------------------------------------------------------
#
# This file is available in the Crystallography Open Database (COD),
# http://www.crystallography.net/
#
# All data on this site have been placed in the public domain by the
# contributors.
#
data_1546027
loop_
_publ_author_name
'Mumme, W.G.'
'Cranswick, L.'
'Chakoumakos, B.'
_publ_section_title
;
 Rietveld crystal structure refinement from high temperature neutron
 powder diffraction data for the polymorphs of dicalcium silicate
;
_journal_name_full
;
Neues Jahrbuch fuer Mineralogie. Abhandlungen (Band-Nr) (1950-)
;
_journal_page_first              171
_journal_page_last               188
_journal_volume                  170
_journal_year                    1996
_chemical_formula_sum            'Ca2 O4 Si'
_chemical_name_systematic        'alpha1H dicalcium silicate'
_space_group_IT_number           62
_symmetry_space_group_name_Hall  '-P 2ac 2n'
_symmetry_space_group_name_H-M   'P n m a'
_cell_angle_alpha                90
_cell_angle_beta                 90
_cell_angle_gamma                90
_cell_formula_units_Z            4
_cell_length_a                   6.8709
_cell_length_b                   5.601
_cell_length_c                   9.5563
_cell_volume                     367.764
_citation_journal_id_ASTM        NJMIAK
_cod_data_source_file            Mumme_NJMIAK_1996_4.cif
_cod_data_source_block           Ca2O4Si1_alphaH
_cod_original_cell_volume        367.7638
_cod_original_formula_sum        'Ca2 O4 Si1'
_cod_database_code               1546027
loop_
_symmetry_equiv_pos_as_xyz
x,y,z
-x+1/2,-y,z+1/2
x+1/2,-y+1/2,-z+1/2
-x,y+1/2,-z
-x,-y,-z
x-1/2,y,-z-1/2
-x-1/2,y-1/2,z-1/2
x,-y-1/2,z
loop_
_atom_site_label
_atom_site_type_symbol
_atom_site_fract_x
_atom_site_fract_y
_atom_site_fract_z
_atom_site_occupancy
_atom_site_U_iso_or_equiv
Ca1 Ca+2 0.3326 0.2823 0.5732 0.5 0.0
O2 O-2 0.7436 0.0308 0.7016 0.5 0.0
O3 O-2 0.6658 0.1901 0.4449 0.5 0.0
O4 O-2 0.7041 0.503 0.6495 0.5 0.0
O1 O-2 0.005 0.3081 0.5545 0.5 0.0
Ca2 Ca+2 0.9879 0.2952 0.2989 0.5 0.0
Si1 Si+4 0.7831 0.25 0.5891 1 0.0

File: data/structures/8103596.cif
#------------------------------------------------------------------------------
#$Date: 2015-07-11 23:40:23 +0300 (Sat, 11 Jul 2015) $
#$Revision: 146313 $
#$URL: file:///home/coder/svn-repositories/_RELOADED_COD/cod-reloaded/cif/8/10/35/8103596.cif $
#------------------------------------------------------------------------------
#
# This file is available in the Crystallography Open Database (COD),
# http://www.crystallography.net/
#
# All data on this site have been placed in the public domain by the
# contributors.
#
data_8103596
loop_
_publ_author_name
'Takeuchi, Y.'
'Nishi, F.'
'Maki, I.'
_publ_section_title
;
 Crystal chemical characterization of the (Ca O)3 * (Al2 O3) - (Na2 O)
 solid solution series
;
_journal_name_full
'Zeitschrift fuer Kristallographie (149,1979-)'
_journal_page_first              259
_journal_page_last               307
_journal_volume                  152
_journal_year                    1980
_chemical_formula_sum            'Al5.175 Ca8.393 Fe0.45 Na0.875 O18 Si0.375'
_chemical_name_systematic
'Ca8.393 Na0.875 (Al5.175 Fe0.45 Si0.375 O18)'
_space_group_IT_number           61
_symmetry_space_group_name_Hall  '-P 2ac 2ab'
_symmetry_space_group_name_H-M   'P b c a'
_cell_angle_alpha                90
_cell_angle_beta                 90
_cell_angle_gamma                90
_cell_formula_units_Z            4
_cell_length_a                   10.879
_cell_length_b                   10.845
_cell_length_c                   15.106
_cell_volume                     1782.247
_citation_journal_id_ASTM        ZEKRDZ
_cod_data_source_file            Takeuchi_ZEKRDZ_1980_240.cif
_cod_data_source_block           Al5.175Ca8.393Fe0.45Na0.875O18Si0.375
_cod_database_code               8103596
loop_
_symmetry_equiv_pos_as_xyz
x,y,z
-x+1/2,-y,z+1/2
x+1/2,-y+1/2,-z
-x,y+1/2,-z+1/2
-x,-y,-z
x-1/2,y,-z-1/2
-x-1/2,y-1/2,z
x,-y-1/2,z-1/2
loop_
_atom_site_label
_atom_site_type_symbol
_atom_site_fract_x
_atom_site_fract_y
_atom_site_fract_z
_atom_site_occupancy
_atom_site_U_iso_or_equiv
Al2 Al+3 0.23742 -0.0042 0.1125 0.868 0.0
O5 O-2 0.0215 -0.2942 0.018 1 0.0
O6 O-2 0.3571 -0.0715 0.1716 1 0.0
Ca3 Ca+2 0.00873 0.26471 0.13216 1 0.0
Ca5 Ca+2 0.26315 0.24684 0.49821 0.696 0.0
Fe3 Fe+3 0.24056 0.0042 -0.10879 0.092 0.0
Al1 Al+3 -0.0043 -0.21416 0.11621 0.888 0.0
Al3 Al+3 0.24056 0.0042 -0.10879 0.831 0.0
Ca4 Ca+2 0.25522 0.27092 0.25253 1 0.0
Si3 Si+4 0.24056 0.0042 -0.10879 0.077 0.0
O7 O-2 0.1904 0.1477 0.1314 1 0.0
Ca2 Ca+2 -0.003 0.01681 0.24207 1 0.0
Fe2 Fe+3 0.23742 -0.0042 0.1125 0.072 0.0
O8 O-2 0.1638 -0.1281 -0.1444 1 0.0
O2 O-2 0.1142 -0.1052 0.1313 1 0.0
O4 O-2 -0.0125 -0.2866 0.2178 1 0.0
Si2 Si+4 0.23742 -0.0042 0.1125 0.06 0.0
Na1 Na+1 0.26315 0.24684 0.49821 0.304 0.0
Na2 Na+1 0.0026 -0.0156 -0.0073 0.125 0.0
O1 O-2 -0.1447 -0.1352 0.1101 1 0.0
Fe1 Fe+3 -0.0043 -0.21416 0.11621 0.061 0.0
Si1 Si+4 -0.0043 -0.21416 0.11621 0.051 0.0
O9 O-2 0.3722 0.0672 -0.158 1 0.0
O3 O-2 0.2857 -0.0258 0.0017 1 0.0
Ca1 Ca+2 0.0026 0.0023 0.51866 0.5 0.0

File: data/structures/9007639.cif
#------------------------------------------------------------------------------
#$Date: 2025-11-01 14:29:51 +0200 (Sat, 01 Nov 2025) $
#$Revision: 303136 $
#$URL: file:///home/coder/svn-repositories/_RELOADED_COD/cod-reloaded/cif/9/00/76/9007639.cif $
#------------------------------------------------------------------------------
#
# This file is available in the Crystallography Open Database (COD),
# http://www.crystallography.net/. The original data for this entry
# were provided the American Mineralogist Crystal Structure Database,
# http://rruff.geo.arizona.edu/AMS/amcsd.php
#
# The file may be used within the scientific community so long as
# proper attribution is given to the journal article from which the
# data were obtained.
#
data_9007639
loop_
_publ_author_name
'Okada, K.'
'Ossaka, J.'
_publ_section_title
;
 Structures of potassium sodium sulphate and tripotassium sodium disulphate
;
_journal_name_full               'Acta Crystallographica, Section B'
_journal_page_first              919
_journal_page_last               921
_journal_paper_doi               10.1107/S0567740880004852
_journal_volume                  36
_journal_year                    1980
_chemical_formula_sum            'K3 Na O8 S2'
_chemical_name_mineral           Aphthitalite
_space_group_IT_number           164
_symmetry_space_group_name_Hall  '-P 3 2"'
_symmetry_space_group_name_H-M   'P -3 m 1'
_cell_angle_alpha                90
_cell_angle_beta                 90
_cell_angle_gamma                120
_cell_formula_units_Z            1
_cell_length_a                   5.6801
_cell_length_b                   5.6801
_cell_length_c                   7.309
_cell_volume                     204.221
_database_code_amcsd             0009708
_exptl_crystal_density_diffrn    2.703
_cod_original_formula_sum        'K3 Na S2 O8'
_cod_database_code               9007639
loop_
_space_group_symop_operation_xyz
x,y,z
-y,x-y,z
-x+y,-x,z
y,x,-z
x-y,-y,-z
-x,-x+y,-z
-x,-y,-z
y,-x+y,-z
x-y,x,-z
-y,-x,z
-x+y,y,z
x,x-y,z
loop_
_atom_site_label
_atom_site_fract_x
_atom_site_fract_y
_atom_site_fract_z
K1 0.00000 0.00000 0.00000
Na2 0.00000 0.00000 0.50000
K3 0.66667 0.33333 0.68310
S 0.66667 0.33333 0.23380
O1 0.66667 0.33333 0.03160
O2 0.80730 -0.80730 0.30180
loop_
_cod_related_entry_id
_cod_related_entry_database
_cod_related_entry_code
1 AMCSD 0009708
2 ROD 2100004
3 ROD 2100021

File: data/structures/9008366.cif
#------------------------------------------------------------------------------
#$Date: 2024-05-06 10:39:41 +0300 (Mon, 06 May 2024) $
#$Revision: 291735 $
#$URL: file:///home/coder/svn-repositories/_RELOADED_COD/cod-reloaded/cif/9/00/83/9008366.cif $
#------------------------------------------------------------------------------
#
# This file is available in the Crystallography Open Database (COD),
# http://www.crystallography.net/. The original data for this entry
# were provided the American Mineralogist Crystal Structure Database,
# http://rruff.geo.arizona.edu/AMS/amcsd.php
#
# The file may be used within the scientific community so long as
# proper attribution is given to the journal article from which the
# data were obtained.
#
data_9008366
loop_
_publ_author_name
'Nishi, F.'
'Takeuchi, Y.'
'Maki, I.'
_publ_section_title
;
 Tricalcium silicate Ca3O[SiO4]: The monoclinic superstructure
;
_journal_issue                   3-4
_journal_name_full               'Zeitschrift fur Kristallographie'
_journal_page_first              297
_journal_page_last               314
_journal_paper_doi               10.1524/zkri.1985.172.3-4.297
_journal_volume                  172
_journal_year                    1985
_chemical_compound_source        Synthetic
_chemical_formula_sum            'Ca27 O45 Si9'
_chemical_name_mineral           Hatrurite
_space_group_IT_number           8
_symmetry_space_group_name_Hall  'C -2y'
_symmetry_space_group_name_H-M   'C 1 m 1'
_cell_angle_alpha                90
_cell_angle_beta                 94.12
_cell_angle_gamma                90
_cell_length_a                   33.083
_cell_length_b                   7.027
_cell_length_c                   18.499
_cell_formula_units_Z            4
_cell_volume                     4289.427
_database_code_amcsd             0010938
_exptl_crystal_density_diffrn    3.182
_cod_depositor_comments
;
 Adding _atom_site_type_symbol label and values.

 Antanas Vaitkus
 2013-03-29
;
_cod_original_formula_sum        'Ca27 Si9 O45'
_cod_database_code               9008366
loop_
_space_group_symop_operation_xyz
x,y,z
1/2+x,1/2+y,z
x,-y,z
1/2+x,1/2-y,z
loop_
_atom_site_label
_atom_site_type_symbol
_atom_site_fract_x
_atom_site_fract_y
_atom_site_fract_z
_atom_site_occupancy
_atom_site_U_iso_or_equiv
Ca1A Ca 0.00750 0.00000 0.00900 0.50000 0.05066
Ca1B Ca 0.00240 0.00000 0.00560 0.50000 0.05066
Ca2A Ca 0.66720 0.00000 0.17510 0.50000 0.00127
Ca2B Ca 0.66730 0.00000 0.17410 0.50000 0.00127
Ca3A Ca 0.32400 0.00000 0.33300 0.50000 0.01267
Ca3B Ca 0.31930 0.00000 0.33070 0.50000 0.01267
Ca4A Ca 0.00200 0.00000 0.50440 0.50000 0.00507
Ca4B Ca -0.01330 0.00000 0.49710 0.50000 0.00507
Ca5A Ca 0.66400 0.00000 0.67140 0.50000 0.00760
Ca5B Ca 0.66320 0.00000 0.66970 0.50000 0.00760
Ca6A Ca 0.34280 0.00000 0.83520 0.50000 0.02026
Ca6B Ca 0.33010 0.00000 0.82130 0.50000 0.02026
Ca7A Ca 0.59730 0.00000 -0.06110 0.50000 0.00253
Ca7B Ca 0.59110 0.00000 -0.06910 0.50000 0.00253
Ca8A Ca 0.26110 0.00000 0.09520 0.50000 0.03166
Ca8B Ca 0.25680 0.00000 0.08640 0.50000 0.03166
Ca9A Ca -0.08010 0.00000 0.26670 0.50000 0.01646
Ca9B Ca -0.08100 0.00000 0.26440 0.50000 0.01646
Ca10A Ca 0.58740 0.00000 0.43900 0.50000 0.01140
Ca10B Ca 0.58560 0.00000 0.43690 0.50000 0.01140
Ca11A Ca 0.25750 0.00000 0.59890 0.50000 0.00253
Ca11B Ca 0.25610 0.00000 0.59760 0.50000 0.00253
Ca12A Ca -0.07420 0.00000 0.76980 0.50000 0.00760
Ca12B Ca -0.07430 0.00000 0.76890 0.50000 0.00760
Ca13A Ca 0.73560 0.00000 -0.10370 0.50000 0.00380
Ca13B Ca 0.74130 0.00000 -0.09570 0.50000 0.00380
Ca14A Ca 0.40000 0.00000 0.07920 0.50000 0.04939
Ca14B Ca 0.39820 0.00000 0.07060 0.50000 0.04939
Ca15A Ca 0.06510 0.00000 0.24860 0.50000 0.01140
Ca15B Ca 0.06280 0.00000 0.24450 0.50000 0.01140
Ca16A Ca 0.72860 0.00000 0.40100 0.50000 0.02280
Ca16B Ca 0.72720 0.00000 0.40420 0.50000 0.02280
Ca17A Ca 0.40040 0.00000 0.57110 0.50000 0.01773
Ca17B Ca 0.39840 0.00000 0.56750 0.50000 0.01773
Ca18A Ca 0.06940 0.00000 0.74910 0.50000 0.01900
Ca18B Ca 0.06470 0.00000 0.73490 0.50000 0.01900
Ca19A Ca -0.08460 0.29880 -0.09260 0.50000 0.01267
Ca19B Ca -0.07930 0.26770 -0.07890 0.50000 0.01267
Ca20A Ca 0.57990 0.30180 0.08440 0.50000 0.02026
Ca20B Ca 0.58500 0.20580 0.10130 0.50000 0.02026
Ca21A Ca 0.24110 0.24470 0.24700 0.50000 0.00253
Ca21B Ca 0.24590 0.25590 0.25010 0.50000 0.00253
Ca22A Ca -0.09410 0.25660 0.41300 0.50000 0.00253
Ca22B Ca -0.08850 0.25500 0.42730 0.50000 0.00253
Ca23A Ca 0.57440 0.27260 0.58510 0.50000 0.01013
Ca23B Ca 0.57840 0.23990 0.59430 0.50000 0.01013
Ca24A Ca 0.24350 0.24910 0.74430 0.50000 0.00633
Ca24B Ca 0.24680 0.23470 0.75540 0.50000 0.00633
Ca25A Ca 0.00520 0.23430 -0.15980 0.50000 0.00127
Ca25B Ca 0.00510 0.23380 -0.15010 0.50000 0.00127
Ca26A Ca 0.67040 0.23180 0.00730 0.50000 0.00253
Ca26B Ca 0.67710 0.23060 0.01440 0.50000 0.00253
Ca27A Ca 0.33540 0.22570 0.17310 0.50000 0.00380
Ca27B Ca 0.33650 0.23850 0.18530 0.50000 0.00380
Ca28A Ca -0.00470 0.22810 0.34170 0.50000 0.00253
Ca28B Ca 0.00180 0.25400 0.34900 0.50000 0.00253
Ca29A Ca 0.66300 0.22880 0.50970 0.50000 0.01140
Ca29B Ca 0.66880 0.22920 0.51470 0.50000 0.01140
Ca30A Ca 0.33500 0.25920 0.67500 0.50000 0.00887
Ca30B Ca 0.33600 0.21650 0.68270 0.50000 0.00887
Ca31A Ca 0.82940 0.25770 -0.01920 0.50000 0.01520
Ca31B Ca 0.83060 0.28930 -0.00260 0.50000 0.01520
Ca32A Ca 0.48400 0.27220 0.15830 0.50000 0.02280
Ca32B Ca 0.49050 0.23030 0.15840 0.50000 0.02280
Ca33A Ca 0.14680 0.25030 0.33040 0.50000 0.01773
Ca33B Ca 0.15620 0.29000 0.33200 0.50000 0.01773
Ca34A Ca 0.81670 0.27620 0.48750 0.50000 0.00760
Ca34B Ca 0.82240 0.25200 0.49180 0.50000 0.00760
Ca35A Ca 0.49410 0.28540 0.65050 0.50000 0.01140
Ca35B Ca 0.48930 0.27590 0.66490 0.50000 0.01140
Ca36A Ca 0.15690 0.27490 0.81980 0.50000 0.00127
Ca36B Ca 0.16430 0.26750 0.82830 0.50000 0.00127
Si1 Si 0.08330 0.00000 0.42880 1.00000 0.02660
Si2 Si 0.23840 0.00000 -0.08380 1.00000 0.00380
Si3 Si 0.42920 0.00000 0.74600 1.00000 0.01900
Si4 Si 0.56990 0.00000 0.75060 1.00000 0.00253
Si5 Si -0.09430 0.00000 0.07410 1.00000 0.00127
Si6 Si -0.10150 0.00000 0.59180 1.00000 0.01900
Si7 Si 0.09660 0.00000 -0.08510 1.00000 0.00633
Si8 Si 0.16370 0.00000 0.15910 1.00000 0.01267
Si9 Si 0.16280 0.00000 0.66290 1.00000 0.00380
Si10 Si 0.23400 0.00000 0.41180 1.00000 0.04813
Si11 Si 0.42140 0.00000 0.25090 1.00000 0.01900
Si12 Si 0.50080 0.00000 0.00390 1.00000 0.00887
Si13 Si 0.49750 0.00000 0.50040 1.00000 0.03166
Si14 Si 0.56820 0.00000 0.24420 1.00000 0.00380
Si15 Si 0.76000 0.00000 0.08820 1.00000 0.00253
Si16 Si 0.75630 0.00000 0.58030 1.00000 0.00253
Si17 Si -0.17480 0.00000 0.33380 1.00000 0.00507
Si18 Si -0.16930 0.00000 -0.15750 1.00000 0.00253
O1A O 0.99000 0.00000 0.24500 0.50000 0.05319
O1B O 0.98800 0.00000 0.24500 0.50000 0.05319
O2A O 0.03800 0.00000 0.11900 0.50000 0.04813
O2B O 0.05200 0.00000 0.12400 0.50000 0.04813
O3A O 0.03000 0.00000 0.59900 0.50000 0.03546
O3B O 0.03800 0.00000 0.61000 0.50000 0.03546
O4A O -0.00400 0.00000 0.75300 0.50000 0.01267
O4B O -0.00500 0.00000 0.75400 0.50000 0.01267
O5A O 0.37200 0.00000 -0.07700 0.50000 0.03546
O5B O 0.37300 0.00000 -0.04700 0.50000 0.03546
O6A O 0.32900 0.00000 0.07500 0.50000 0.05193
O6B O 0.33100 0.00000 0.07700 0.50000 0.05193
O7A O 0.28900 0.00000 0.21100 0.50000 0.03420
O7B O 0.28900 0.00000 0.22300 0.50000 0.03420
O8A O 0.36200 0.00000 0.44100 0.50000 0.01013
O8B O 0.36200 0.00000 0.44200 0.50000 0.01013
O9A O 0.32500 0.00000 0.58300 0.50000 0.00127
O9B O 0.33400 0.00000 0.59500 0.50000 0.00127
O10A O 0.28200 0.00000 0.72400 0.50000 0.01773
O10B O 0.29300 0.00000 0.73200 0.50000 0.01773
O11A O 0.66600 0.00000 -0.09300 0.50000 0.00633
O11B O 0.67500 0.00000 -0.08100 0.50000 0.00633
O12A O 0.62700 0.00000 0.04900 0.50000 0.01900
O12B O 0.63400 0.00000 0.06700 0.50000 0.01900
O13A O 0.70600 0.00000 0.28500 0.50000 0.03293
O13B O 0.70400 0.00000 0.29000 0.50000 0.03293
O14A O 0.64800 0.00000 0.42100 0.50000 0.02660
O14B O 0.65500 0.00000 0.41400 0.50000 0.02660
O15A O 0.60800 0.00000 0.56400 0.50000 0.01900
O15B O 0.62200 0.00000 0.56700 0.50000 0.01900
O16A O 0.70500 0.00000 0.76300 0.50000 0.01773
O16B O 0.70900 0.00000 0.77100 0.50000 0.01773
O17A O 0.94900 0.00000 0.37600 0.50000 0.01900
O17B O 0.95700 0.00000 0.40100 0.50000 0.01900
O18A O 0.96000 0.00000 0.89700 0.50000 0.01013
O18B O 0.96500 0.00000 0.90700 0.50000 0.01013
OD11 O 0.11100 0.00000 0.35700 1.00000 0.10259
OD12 O 0.03500 0.00000 0.40800 1.00000 0.05319
OD13 O 0.09600 0.18700 0.47400 1.00000 0.04053
OU24 O 0.21500 0.00000 -0.01100 1.00000 0.00633
OU25 O 0.28600 0.00000 -0.06300 1.00000 0.03673
OU26 O 0.22600 0.18400 -0.13300 1.00000 0.02660
OD31 O 0.45000 0.00000 0.66800 1.00000 0.02153
OD32 O 0.37900 0.00000 0.73000 1.00000 0.02913
OD33 O 0.44300 0.18300 0.79100 1.00000 0.02026
OU44 O 0.54900 0.00000 0.83000 1.00000 0.02660
OU45 O 0.61600 0.00000 0.76700 1.00000 0.01900
OU46 O 0.55500 0.18800 0.70400 1.00000 0.02533
OU54 O -0.11800 0.00000 0.14900 1.00000 0.01900
OU55 O -0.04400 0.00000 0.09300 1.00000 0.01520
OU56 O -0.10700 0.18700 0.02700 1.00000 0.03420
OU64 O -0.12300 0.00000 0.66900 1.00000 0.05953
OU65 O -0.05400 0.00000 0.60800 1.00000 0.04813
OU66 O -0.11700 0.18600 0.54200 1.00000 0.02913
OD71 O 0.11900 0.00000 -0.16100 0.68000 0.00887
OD72 O 0.04800 0.00000 -0.10300 0.68000 0.02026
OD73 O 0.11000 0.18900 -0.03800 0.68000 0.04939
OU74 O 0.07400 0.00000 -0.00900 0.32000 0.05066
OU75 O 0.05500 0.00000 -0.13800 0.32000 0.02533
OU76 O 0.12500 0.18900 -0.07300 0.32000 0.02406
OG81 O 0.14100 0.05000 0.08000 0.50000 0.04433
OG82 O 0.13400 -0.12300 0.20800 0.50000 0.04433
OG83 O 0.20500 -0.12300 0.15100 0.50000 0.04433
OG84 O 0.17600 0.19700 0.20200 0.50000 0.04433
OD91 O 0.18500 0.00000 0.58700 0.59000 0.01646
OD92 O 0.11400 0.00000 0.64500 0.59000 0.01646
OD93 O 0.17600 0.18900 0.71000 0.59000 0.01646
OU94 O 0.14000 0.00000 0.73900 0.32000 0.01646
OU95 O 0.21200 0.00000 0.68100 0.32000 0.01646
OU96 O 0.14100 0.18900 0.62700 0.32000 0.01646
OG91 O 0.14000 0.05000 0.58400 0.04500 0.01646
OG92 O 0.13300 -0.12300 0.71200 0.04500 0.01646
OG93 O 0.20400 -0.12300 0.65500 0.04500 0.01646
OG94 O 0.17500 0.19700 0.70600 0.04500 0.01646
OD101 O 0.25500 0.00000 0.33500 0.59000 0.13932
OD102 O 0.26800 0.00000 0.48000 0.59000 0.03420
OD103 O 0.20600 0.18900 0.41500 0.59000 0.02533
OU104 O 0.21200 0.00000 0.48700 0.41000 0.07599
OU105 O 0.28300 0.00000 0.43000 0.41000 0.02533
OU106 O 0.22100 0.18900 0.36500 0.41000 0.03800
OD111 O 0.44400 0.00000 0.17500 0.57000 0.06333
OD112 O 0.37200 0.00000 0.23300 0.57000 0.03800
OD113 O 0.43500 0.18900 0.29800 0.57000 0.03800
OU114 O 0.39900 0.00000 0.32700 0.43000 0.06333
OU115 O 0.38200 0.00000 0.19300 0.43000 0.06333
OU116 O 0.45000 0.18900 0.25700 0.43000 0.02913
OU124 O 0.47800 0.00000 0.08000 0.43000 0.07599
OU125 O 0.55000 0.00000 0.02200 0.43000 0.07599
OU126 O 0.48700 0.18900 -0.04300 0.43000 0.07599
OG121 O 0.47800 0.05000 -0.07500 0.28500 0.07599
OG122 O 0.46600 -0.12300 0.04000 0.28500 0.07599
OG123 O 0.54200 -0.12300 -0.00400 0.28500 0.07599
OG124 O 0.51300 0.19700 0.04700 0.28500 0.07599
OD131 O 0.52000 0.00000 0.42500 0.37000 0.04306
OD132 O 0.44800 0.00000 0.48300 0.37000 0.04306
OD133 O 0.51100 0.18900 0.54700 0.37000 0.04306
OG131 O 0.52000 0.05000 0.58000 0.31500 0.04306
OG132 O 0.52600 -0.12800 0.45100 0.31500 0.04306
OG133 O 0.45600 -0.12300 0.50800 0.31500 0.04306
OG134 O 0.48100 0.19700 0.46300 0.31500 0.04306
OD141 O 0.59100 0.00000 0.16900 0.37000 0.20264
OD142 O 0.60200 0.00000 0.31200 0.37000 0.15198
OD143 O 0.54000 0.18900 0.24800 0.37000 0.03040
OU144 O 0.54600 0.00000 0.32000 0.63000 0.15198
OU145 O 0.61700 0.00000 0.26200 0.63000 0.07599
OU146 O 0.55500 0.18900 0.19700 0.63000 0.20264
OD151 O 0.78200 0.00000 0.01300 0.22000 0.13932
OD152 O 0.71100 0.00000 0.07000 0.22000 0.05066
OD153 O 0.77300 0.18900 0.13500 0.22000 0.02533
OU154 O 0.73800 0.00000 0.16400 0.78000 0.07599
OU155 O 0.72600 0.00000 0.02000 0.78000 0.03040
OU156 O 0.78800 0.18900 0.08500 0.78000 0.04179
OD161 O 0.77800 0.00000 0.50500 0.93000 0.00507
OD162 O 0.70700 0.00000 0.56500 0.93000 0.00633
OD163 O 0.76900 0.19100 0.62600 0.93000 0.01773
OU164 O 0.73400 0.00000 0.65600 0.07000 0.01013
OU165 O 0.71700 0.00000 0.52200 0.07000 0.01013
OU166 O 0.78700 0.18000 0.59400 0.07000 0.01013
OU174 O -0.19700 0.00000 0.40900 0.07000 0.05826
OU175 O -0.12600 0.00000 0.35200 0.07000 0.05826
OU176 O -0.18800 0.18900 0.28700 0.07000 0.05826
OG171 O -0.19700 0.05000 0.25500 0.23250 0.05826
OG172 O -0.20400 -0.12300 0.38300 0.23250 0.05826
OG173 O -0.13400 -0.12300 0.32600 0.23250 0.05826
OG174 O -0.16300 0.19700 0.37700 0.23250 0.05826
OG175 O -0.15200 0.05000 0.41300 0.23250 0.05826
OG176 O -0.14500 -0.12300 0.28500 0.23250 0.05826
OG177 O -0.21600 -0.12300 0.34200 0.23250 0.05826
OG178 O -0.18700 0.19700 0.29100 0.23250 0.05826
OU184 O -0.19200 0.00000 -0.08200 0.78000 0.02533
OU185 O -0.12000 0.00000 -0.14000 0.78000 0.02533
OU186 O -0.18300 0.18900 -0.20400 0.78000 0.02533
OG181 O -0.19200 0.05000 -0.23700 0.11000 0.02533
OG182 O -0.19900 -0.12300 -0.10800 0.11000 0.02533
OG183 O -0.12800 -0.12300 -0.16500 0.11000 0.02533
OG184 O -0.15800 0.21000 -0.12500 0.11000 0.02533
loop_
_cod_related_entry_id
_cod_related_entry_database
_cod_related_entry_code
1 AMCSD 0010938

File: data/structures/9012794.cif
#------------------------------------------------------------------------------
#$Date: 2024-05-16 09:36:09 +0300 (Thu, 16 May 2024) $
#$Revision: 291877 $
#$URL: file:///home/coder/svn-repositories/_RELOADED_COD/cod-reloaded/cif/9/01/27/9012794.cif $
#------------------------------------------------------------------------------
#
# This file is available in the Crystallography Open Database (COD),
# http://www.crystallography.net/. The original data for this entry
# were provided the American Mineralogist Crystal Structure Database,
# http://rruff.geo.arizona.edu/AMS/amcsd.php
#
# The file may be used within the scientific community so long as
# proper attribution is given to the journal article from which the
# data were obtained.
#
data_9012794
loop_
_publ_author_name
'Tsurumi, T.'
'Hirano, Y.'
'Kato, H.'
'Kamiya, T.'
'Daimon, M.'
_publ_section_title
;
 Crystal structure and hydration of belite
;
_journal_name_full               'Ceramic Transactions'
_journal_page_first              19
_journal_page_last               25
_journal_volume                  40
_journal_year                    1994
_chemical_compound_source        Synthetic
_chemical_formula_sum            'Ca2 O4 Si'
_chemical_name_mineral           Larnite
_space_group_IT_number           14
_symmetry_space_group_name_Hall  '-P 2yn'
_symmetry_space_group_name_H-M   'P 1 21/n 1'
_cell_angle_alpha                90
_cell_angle_beta                 94.590
_cell_angle_gamma                90
_cell_length_a                   5.5075
_cell_length_b                   6.7508
_cell_length_c                   9.3054
_cell_formula_units_Z            4
_cell_volume                     344.865
_database_code_amcsd             0012184
_exptl_crystal_density_diffrn    3.317
_cod_original_formula_sum        'Ca2 Si O4'
_cod_database_code               9012794
loop_
_space_group_symop_operation_xyz
x,y,z
1/2+x,1/2-y,1/2+z
1/2-x,1/2+y,1/2-z
-x,-y,-z
loop_
_atom_site_label
_atom_site_fract_x
_atom_site_fract_y
_atom_site_fract_z
Ca1 0.22600 0.34100 0.42800
Ca2 0.22300 -0.00300 -0.29600
Si 0.26600 -0.21900 0.41700
O1 0.22300 0.00500 0.44200
O2 0.01500 -0.31900 0.36600
O3 0.47000 -0.24600 0.31100
O4 0.34900 -0.31200 -0.42600
loop_
_cod_related_entry_id
_cod_related_entry_database
_cod_related_entry_code
1 AMCSD 0012184
