Repository: qaemu/rietveld-agent

# rietveld-agent
Deterministic Rietveld quantitative phase analysis (RQPA) of laboratory
powder X-ray diffraction (PXRD) data, demonstrated end-to-end on the four
NIST SRM 2686a cement clinker reference patterns of García-Maté et al.
(2024). GSAS-II performs the refinement; this repository supplies the
COD-pinned structure set, a staged and budget-bounded refinement
protocol, the evaluation harness, and hash-locked reporting.

Every reported number rebuilds from the raw patterns with `make report`,
and the validation harness (spike 16) re-runs the whole pipeline and
compares canonical content hashes — reproducibility is a machine-checked
property, not a claim. The deterministic engine is runtime-agnostic:
OpenCode, Claude Code, and Codex are interchangeable front-ends around it
([`AGENTS.md`](AGENTS.md)).

## Quick start

```bash
git clone https://github.com/qaemu/rietveld-agent-spikes
cd rietveld-agent-spikes
make env          # virtualenv with numpy/scipy/matplotlib/pytest
make check        # syntax checks
make test         # regression suite
```

GSAS-II is pinned in `.vendor/GSAS-II` and bootstrapped on first use
(official installer, Apache-2.0, never bundled as a dependency) — no
manual GSAS-II installation. Full per-platform, per-runtime instructions
(macOS / Linux / Windows, OpenCode / Claude Code / Codex):
[`docs/installation.md`](docs/installation.md).

# SRM 2686a RQPA structure set

Canonical structure models for the Rietveld quantitative phase analysis of
the NIST SRM 2686a Portland cement clinker, matching the polymorph set used
by the published reference analysis (Garcia-Mate et al. 2024, *Cem. Concr.
Res.* 180, 107506, DOI 10.1016/j.cemconres.2021.106376, Table 1).

## Files

| COD id | phase | formula (cell) | space group | cell (A, deg) | rho (g/cm3) | source |
|---|---|---|---|---|---|---|
| 9008366 | alite M3 | Ca108 Si36 O180 | C 1 m 1 (#8) | 33.083 7.027 18.499, b=94.12 | 3.182 | Nishi, Takeuchi & Maki 1985, Z. Kristallogr. 172, 297 (AMCSD 0010938) |
| 1538413 | alite T1 (cross-check) | Ca36 Si12 O60 | P -1 (#2) | 11.67 14.24 13.72, a=105.3 b=94.5 g=90.0 | 3.130 | de la Torre et al. 2002, Powder Diffr. 17, 240; triclinic T1 pseudocell (spike-14 T1 variant, spike-15 cross-check model) |
| 9012794 | belite beta (larnite) | Ca8 Si4 O16 | P 1 21/n 1 (#14) | 5.5075 6.7508 9.3054, b=94.59 | 3.317 | Tsurumi et al. 1994 (larnite, neutron) |
| 1546027 | belite alpha'H | Ca8 Si4 O16 | P n m a (#62) | 6.8709 5.6010 9.5563 | 3.111 | Mumme et al. 1996 (alpha'H model of Mumme 1995) |
| 1000039 | aluminate cubic (C3A) | Ca72 Al48 O144 | P a -3 (#205) | 15.263 15.263 15.263 | 3.028 | Mondal & Jeffery 1975, Acta Cryst. B31, 689 |
| 8103596 | aluminate orthorhombic (C3A-Na) | Ca33.57 Al20.70 Fe1.8 Na3.43 Si1.50 O72 | P b c a (#61) | 10.879 10.845 15.106 | 3.054 | Takeuchi, Nishi & Maki 1980, Z. Kristallogr. 152, 259 (NIST C3A1 model) |
| 1200009 | ferrite C4AF | Ca8 Al4 Fe4 O20 | I b m 2 (#46) | 5.584 14.60 5.374 | 3.684 | Colville & Geller 1972, Acta Cryst. B28, 3196 |
| 1000053 | periclase | Mg4 O4 | F m -3 m (#225) | 4.217 4.217 4.217 | 3.57 | Sasaki et al. 1979 (electron density) |
| 9007639 | aphthitalite | K3 Na1 S2 O8 | P -3 m 1 (#164) | 5.6801 5.6801 7.309 | 2.703 | Okada & Ossaka 1980, Acta Cryst. B36, 919 |

All files are CC0 from the Crystallography Open Database
(https://www.crystallography.net/cod/). `catalog.json` records the md5 of
every file and the full per-entry validation (cell, space group, operator
set used, cell composition, density).

## Origin and substitutions

The reference analysis used the structure files bundled with the NIST GSAS
tutorial (`Cements_Data.zip`, concrete.nist.gov/~bullard/, referenced in
Garcia-Mate et al. 2024). That host is dead and not archived (checked 2026);
each structure is therefore re-sourced from COD as the closest verified
publication match:

* **alite M3** -- the tutorial's ALITE_M3 model corresponds to the
  monoclinic M3 supercell of Nishi/Takeuchi/Maki (1985), the same cell
  (33.08/7.03/18.50 A, beta=94.12) refined later by de la Torre et al.
  (2002). rho = 3.182 g/cm3 agrees with the CIF.
* **beta-belite** -- Mumme et al. (1995) (ICSD 81096) is not in COD; the
  Tsurumi et al. (1994) larnite structure (same P 1 21/n 1 polymorph,
  neutron data) is used instead.
* **alpha'H-belite** -- Mumme et al. (1996) Pnma entry, the alpha'H model
  of Mumme (1995) republished for the neutron polymorph study.
* **orthorhombic aluminate** -- Takeuchi/Nishi/Maki (1980) Pbca
  Na-substituted C3A, the same model behind the NIST C3A1 file.
* **ferrite** -- Colville & Geller (1972) Ibm2, the standard C4AF model.
* **aphthitalite** -- Okada & Ossaka (1980) P-3m1. The CIF's operator loop
  is actually a complete International-Tables P-3m1 set (verified op-by-op
  in spike 15); the unusual bits are the Hall symbol string (`-P 3 2"`)

File: data/structures/catalog.json
{
  "source": "Crystallography Open Database (CC0), https://www.crystallography.net/cod/",
  "purpose": "SRM 2686a RQPA structure set (published polymorphs, Garcia-Mate et al. 2024 Table 1)",
  "substitutions": {
    "alite-M3": "Nishi/Takeuchi/Maki 1985, Cm (NIST ALITE_M3 model; same cell as de la Torre et al. 2002 M3)",
    "belite-beta": "Tsurumi et al. 1994 larnite P 1 21/n 1 (Mumme 1995 ICSD 81096 not in COD)",
    "belite-alphaH": "Mumme 1996 Pnma (= Mumme 1995 alpha'H model)",
    "aluminate-ort": "Takeuchi/Nishi/Maki 1980 Pbca (NIST C3A1 model)"
  },
  "notes": [
    "composition = cell content from site list expanded over the space-group operators (special positions deduped)",
    "9007639: CIF operator loop defective; International Tables P-3m1 set used instead",
    "densities: alite 3.182, C3A cub 3.03, C3A ort 3.06, ferrite 3.68, periclase 3.58, aphthitalite 2.70 g/cm3 (calc)"
  ],
  "entries": [
    {
      "cod_id": 1000039,
      "phase": "aluminate-cub",
      "file": "1000039.cif",
      "md5": "1c24614f829e39b9ce1b09d3dced22ae",
      "sg_hm": "P a -3",
      "sg_number": 205,
      "a": 15.263,
      "b": 15.263,
      "c": 15.263,
      "alpha": 90.0,
      "beta": 90.0,
      "gamma": 90.0,
      "ops_source": "cif",
      "n_ops": 24,
      "composition": {
        "Ca": 72.0,
        "Al": 48.0,
        "O": 144.0
      },
      "density_calc": 3.028,
      "density_cif": "3.02(0)",
      "ok_sg": true,
      "ok_cell": true,
      "ok_comp": true
    },
    {
      "cod_id": 1000053,
      "phase": "periclase",
      "file": "1000053.cif",
      "md5": "c0a3256cd7c0b1c21b4a0dd96b3087a3",
      "sg_hm": "F m -3 m",
      "sg_number": 225,
      "a": 4.217,
      "b": 4.217,
      "c": 4.217,
      "alpha": 90.0,
      "beta": 90.0,
      "gamma": 90.0,
      "ops_source": "cif",
      "n_ops": 192,
      "composition": {
        "Mg": 4.0,
        "O": 4.0
      },
      "density_calc": 3.57,
      "density_cif": null,
      "ok_sg": true,
      "ok_cell": true,
      "ok_comp": true
    },
    {
      "cod_id": 1200009,
      "phase": "ferrite-C4AF",
      "file": "1200009.cif",
      "md5": "ccc54a1bab13aead192d393a0d18b808",
      "sg_hm": "I b m 2",
      "sg_number": 46,
      "a": 5.584,
      "b": 14.6,
      "c": 5.374,
      "alpha": 90.0,
      "beta": 90.0,
      "gamma": 90.0,
      "ops_source": "cif",
      "n_ops": 8,
      "composition": {
        "Ca": 8.0,
        "Fe": 4.0,
        "Al": 4.0,
        "O": 20.0
      },
      "density_calc": 3.684,
      "density_cif": null,
      "ok_sg": true,
      "ok_cell": true,
      "ok_comp": true
    },
    {
      "cod_id": 1538413,
      "phase": "alite-T1",
      "file": "1538413.cif",
      "md5": "70a523527f2c69fee0d62ecd35d3673f",
      "sg_hm": "R 3 m :H",
      "sg_number": 160,
      "a": 7.078,
      "b": 7.078,
      "c": 24.94,
      "alpha": 90.0,
      "beta": 90.0,
      "gamma": 120.0,
      "ops_source": "cif",
      "n_ops": 18,
      "composition": {
        "O": 44.97,
        "Ca": 27.0,
        "Si": 9.0
      },
      "density_calc": 3.153,
      "density_cif": null,
      "ok_sg": true,
      "ok_cell": true,
      "ok_comp": true
    },
    {
      "cod_id": 1546027,
      "phase": "belite-alphaH",
      "file": "1546027.cif",
      "md5": "bc48e6a34893412c376601a49cf76083",
      "sg_hm": "P n m a",
      "sg_number": 62,
      "a": 6.8709,
      "b": 5.601,
      "c": 9.5563,
      "alpha": 90.0,
      "beta": 90.0,
      "gamma": 90.0,
      "ops_source": "cif",
      "n_ops": 8,
      "composition": {
        "Ca": 8.0,
        "O": 16.0,
        "Si": 4.0
      },
      "density_calc": 3.111,
      "density_cif": null,
      "ok_sg": true,
      "ok_cell": true,
      "ok_comp": true
    },
    {
      "cod_id": 8103596,
      "phase": "aluminate-ort",
      "file": "8103596.cif",
      "md5": "213362e1040405693da71d57b338f2b4",
      "sg_hm": "P b c a",
      "sg_number": 61,
      "a": 10.879,
      "b": 10.845,
      "c": 15.106,
      "alpha": 90.0,
      "beta": 90.0,
      "gamma": 90.0,
      "ops_source": "cif",
      "n_ops": 8,
      "composition": {
        "Al": 20.696,
        "O": 72.0,
        "Ca": 33.568,
        "Fe": 1.8,
        "Si": 1.504,
        "Na": 3.432
      },
      "density_calc": 3.054,
      "density_cif": null,
      "ok_sg": true,
      "ok_cell": true,
      "ok_comp": true
    },
    {
      "cod_id": 9007639,
      "phase": "aphthitalite",
      "file": "9007639.cif",
      "md5": "2688be02cb58899938f5a8a1578b0e6b",
      "sg_hm": "P -3 m 1",
      "sg_number": 164,
      "a": 5.6801,
      "b": 5.6801,
      "c": 7.309,
      "alpha": 90.0,
      "beta": 90.0,
      "gamma": 120.0,
      "ops_source": "hardcoded",
      "n_ops": 12,
      "composition": {
        "K": 3.0,
        "Na": 1.0,
        "S": 2.0,
        "O": 8.0
      },
      "density_calc": 2.703,
      "density_cif": "2.703",
      "ok_sg": true,
      "ok_cell": true,
      "ok_comp": true
    },
    {
      "cod_id": 9008366,
      "phase": "alite-M3",
      "file": "9008366.cif",
      "md5": "63d6825b5204ccf71be72847f97e16f5",
      "sg_hm": "C 1 m 1",
      "sg_number": 8,
      "a": 33.083,
      "b": 7.027,
      "c": 18.499,
      "alpha": 90.0,
      "beta": 94.12,
      "gamma": 90.0,
      "ops_source": "cif",
      "n_ops": 4,
      "composition": {
        "Ca": 108.0,
        "Si": 36.0,
        "O": 180.0
      },
      "density_calc": 3.182,
      "density_cif": "3.182",
      "ok_sg": true,
      "ok_cell": true,
      "ok_comp": true
    },
    {
      "cod_id": 9012794,
      "phase": "belite-beta",
      "file": "9012794.cif",
      "md5": "b73aac1f8bccf99554a35a13e3aba46a",
      "sg_hm": "P 1 21/n 1",
      "sg_number": 14,
      "a": 5.5075,
      "b": 6.7508,
      "c": 9.3054,
      "alpha": 90.0,
      "beta": 94.59,
      "gamma": 90.0,
      "ops_source": "cif",
      "n_ops": 4,
      "composition": {
        "Ca": 8.0,
        "Si": 4.0,
        "O": 16.0
      },
      "density_calc": 3.317,
      "density_cif": "3.317",
      "ok_sg": true,
      "ok_cell": true,
      "ok_comp": true
    }
  ]
}
