Repository: qaemu/rietveld-agent

# rietveld-agent
Deterministic Rietveld quantitative phase analysis (RQPA) of laboratory
powder X-ray diffraction (PXRD) data, demonstrated end-to-end on the four
NIST SRM 2686a cement clinker reference patterns of García-Maté et al.
(2024). GSAS-II performs the refinement; this repository supplies the
COD-pinned structure set, a staged and budget-bounded refinement
protocol, the evaluation harness, and hash-locked reporting.

Every reported number rebuilds from the raw patterns with `make report`,
and the validation harness (spike 16) re-runs the whole pipeline and
compares canonical content hashes — reproducibility is a machine-checked
property, not a claim. The deterministic engine is runtime-agnostic:
OpenCode, Claude Code, and Codex are interchangeable front-ends around it
([`AGENTS.md`](AGENTS.md)).

## Quick start

```bash
git clone https://github.com/qaemu/rietveld-agent-spikes
cd rietveld-agent-spikes
make env          # virtualenv with numpy/scipy/matplotlib/pytest
make check        # syntax checks
make test         # regression suite
```

GSAS-II is pinned in `.vendor/GSAS-II` and bootstrapped on first use
(official installer, Apache-2.0, never bundled as a dependency) — no
manual GSAS-II installation. Full per-platform, per-runtime instructions
(macOS / Linux / Windows, OpenCode / Claude Code / Codex):
[`docs/installation.md`](docs/installation.md).

## Results

Spike 15 implements the protocol; all six refinements converge
deterministically (same inputs → same outputs, result-JSON md5 recorded):

| sample | model | wR (%) | note |
|---|---|---|---|
| clinker Cu | M3 | 15.07 | alite over-absorbed (95.3 wt%) |
| clinker Cu | **T1** | 20.91 | **alite 63.5 vs 66.0 published** |
| silicate residue | M3 | 20.18 | alite 98.5 wt% |
| silicate residue | T1 | 27.11 | alite 84.3 vs 78.7 |
| aluminate residue | M3 | 13.56 | all 5 phases reported (aphthitalite constraint) |
| clinker synchrotron | M3 | **9.76** | best wR; alite absorbs |

Spike 16 validates the suite: two independent full runs produce
bit-identical payloads (canonical md5 `f43d8be2c932420676d612242dd049a5`),
and four synthetic known-answer patterns recover every injected phase
within band — **4/4 samples, 24/24 phase rows** — no refinement fails,
no phase is left indeterminate. The residual distance to the
publication-grade targets (wR ≤ 6.5% Cu, ≤ 5% sync) is attributed to
microabsorption and is the subject of the planned Brindley-correction
spike 17.

Spike 20 adds the full-COD screening gate: candidate phases are ranked
by strip-iteration against the complete COD line index (524,948
entries), accepted hypotheses are refined by staged GSAS-II QPA, and
every one of the 20 benchmark samples reports a verified phase set —
**20/20 PASS, zero riders** (`make gate`, results in
`data/spike20/results/`; see [README.en.md](README.en.md) for the
reference-style entry table).

## Papers

Four working papers in [`paper/`](paper/) (PDF, rebuilt with `make
paper`), written following the fifteen-step framework of Drake & Han
(2025), *How to write a scientific paper in fifteen steps*
(doi:10.1371/journal.pcbi.1013505):

| paper | contents |
|---|---|
| [`paper/main.pdf`](paper/main.pdf) | manuscript: protocol, results, reproducibility |
| [`paper/paper1_protocol.pdf`](paper/paper1_protocol.pdf) | P-1 — the bounded-budget protocol: how the software works |
| [`paper/paper2_validation.pdf`](paper/paper2_validation.pdf) | P-2 — known-answer validation: why the results are valid |
| [`paper/paper3_deployment.pdf`](paper/paper3_deployment.pdf) | P-3 — deployment on OpenCode, Claude Code, Codex |

## Repository layout

```
core/                 deterministic scientific engine (ingest, calibration,
                      catalog, retrieval, hypothesis, verdict, reporting)
benchmarks/eval/      instrument-aware noise model, evaluation harness
benchmarks/spikes/    numbered, self-contained experiments (spikes 02-20)
cli/                  operator CLI (python -m cli analyze ...)
governance/           schemas and policies for controlled scientific inputs
skills/contracts/     agent-facing decision criteria and parameter allowlists
_shared/              shared conventions for reuse across skills/experiments
scripts/              repository entry points (e.g. gate_runner.sh)
examples/ e2e-qpa/    runnable single-sample demo
projects/ qarr-qpa/   project landing page (composition demo, milestones)
assets/               repository preview figures

## Reproducing the results

```bash
make report     # rerun every RQPA refinement (GSAS-II, ~45 min)
make figures    # regenerate the manuscript figures
make paper      # rebuild all paper PDFs (tectonic)
make test       # regression suite (pytest)
```

Reference patterns are the four SRM 2686a files published with
García-Maté et al. (Zenodo 10.5281/zenodo.1318501); the ingest parsers
re-emit them as two-column data with intensities untouched (sha256
recorded).

File: data/unit06/input/cod/1009004.cif
#------------------------------------------------------------------------------
#$Date: 2015-01-27 21:58:39 +0200 (Tue, 27 Jan 2015) $
#$Revision: 130149 $
#$URL: file:///home/coder/svn-repositories/_RELOADED_COD/cod-reloaded/cif/1/00/90/1009004.cif $
#------------------------------------------------------------------------------
#
# This file is available in the Crystallography Open Database (COD),
# http://www.crystallography.net/
#
# All data on this site have been placed in the public domain by the
# contributors.
#
data_1009004
loop_
_publ_author_name
'Philippot, E'
'Armand, P'
'Yot, P'
'Cambon, O'
'Goiffon, A'
'McIntyre, G J'
'Bordet, P'
_publ_section_title
;
Neutron and x-ray structure refinements between 15 and 1083 K of
piezoelectric gallium arsenate, Ga As O4: temperature and pressure
behavior compared with other $-alpha-quartz materials
;
_journal_coden_ASTM              JSSCBI
_journal_name_full               'Journal of Solid State Chemistry'
_journal_page_first              114
_journal_page_last               123
_journal_paper_doi               10.1006/jssc.1999.8316
_journal_volume                  146
_journal_year                    1999
_chemical_formula_structural     'Ga (As O4)'
_chemical_formula_sum            'As Ga O4'
_chemical_name_systematic        'Gallium arsenate(V)'
_space_group_IT_number           152
_symmetry_cell_setting           trigonal
_symmetry_Int_Tables_number      152
_symmetry_space_group_name_Hall  'P 31 2"'
_symmetry_space_group_name_H-M   'P 31 2 1'
_cell_angle_alpha                90
_cell_angle_beta                 90
_cell_angle_gamma                120
_cell_formula_units_Z            3
_cell_length_a                   5.011(1)
_cell_length_b                   5.011(1)
_cell_length_c                   11.388(3)
_cell_volume                     247.6
_refine_ls_R_factor_all          0.042
_cod_database_code               1009004
loop_
_symmetry_equiv_pos_as_xyz
x,y,z
-y,x-y,1/3+z
y-x,-x,2/3+z
y,x,-z
-x,y-x,1/3-z
x-y,-y,2/3-z
loop_
_atom_site_aniso_label
_atom_site_aniso_U_11
_atom_site_aniso_U_12
_atom_site_aniso_U_13
_atom_site_aniso_U_22
_atom_site_aniso_U_23
_atom_site_aniso_U_33
Ga1 0.014(6) 0. 0. 0.013(8) -0.0017(5) 0.013(6)
As1 0.0150(6) .0(40) 0. 0.0112(8) 0.0002(4) 0.0109(5)
O1 0.030(4) 0.023(3) 0.007(2) 0.026(4) 0.006(2) 0.019(2)
O2 0.030(4) 0.019(3) -0.007(2) 0.020(3) -0.009(2) 0.021(2)
loop_
_atom_site_label
_atom_site_type_symbol
_atom_site_symmetry_multiplicity
_atom_site_Wyckoff_symbol
_atom_site_fract_x
_atom_site_fract_y
_atom_site_fract_z
_atom_site_occupancy
_atom_site_attached_hydrogens
_atom_site_calc_flag
Ga1 Ga3+ 3 a 0.4521(3) 0. 0.3333 1. 0 d
As1 As5+ 3 b 0.4505(3) 0. 0.8333 1. 0 d
O1 O2- 6 c 0.400(1) 0.317(1) 0.3842(3) 1. 0 d
O2 O2- 6 c 0.400(1) 0.291(1) 0.8725(4) 1. 0 d
loop_
_atom_type_symbol
_atom_type_oxidation_number
Ga3+ 3.000
As5+ 5.000
O2- -2.000

File: data/unit06/input/cod/1010760.cif
#------------------------------------------------------------------------------
#$Date: 2013-03-28 18:17:04 +0200 (Thu, 28 Mar 2013) $
#$Revision: 77586 $
#$URL: file:///home/coder/svn-repositories/_RELOADED_COD/cod-reloaded/cif/1/01/07/1010760.cif $
#------------------------------------------------------------------------------
#
# This file is available in the Crystallography Open Database (COD),
# http://www.crystallography.net/
#
# All data on this site have been placed in the public domain by the
# contributors.
#
data_1010760
loop_
_publ_author_name
'Peacock, M A'
'Berry, L G'
_publ_section_title
;
Roentgenographic observations on ore minerals
;
_journal_coden_ASTM              UTSGAL
_journal_name_full
;
University of Toronto Studies, Geological Series
;
_journal_page_first              47
_journal_page_last               69
_journal_volume                  44
_journal_year                    1940
_chemical_compound_source        'from Brosso, Piedmont, Italy'
_chemical_formula_structural     'Fe S2'
_chemical_formula_sum            'Fe S2'
_chemical_name_mineral           Pyrite
_chemical_name_systematic        'Iron sulfide (1/2)'
_cell_angle_alpha                90
_cell_angle_beta                 90
_cell_angle_gamma                90
_cell_formula_units_Z            0
_cell_length_a                   5.410(5)
_cell_length_b                   5.41
_cell_length_c                   5.41
_cell_volume                     158.3
_cod_database_code               1010760
loop_
_atom_site_label
_atom_site_fract_x
_atom_site_fract_y
_atom_site_fract_z
? ? ? ?

File: data/unit06/input/cod/1010913.cif
#------------------------------------------------------------------------------
#$Date: 2015-01-27 21:58:39 +0200 (Tue, 27 Jan 2015) $
#$Revision: 130149 $
#$URL: file:///home/coder/svn-repositories/_RELOADED_COD/cod-reloaded/cif/1/01/09/1010913.cif $
#------------------------------------------------------------------------------
#
# This file is available in the Crystallography Open Database (COD),
# http://www.crystallography.net/
#
# All data on this site have been placed in the public domain by the
# contributors.
#
data_1010913
loop_
_publ_author_name
'Buerger, M J'
_publ_section_title
;
The symmetry and crystal structure of the minerals of the arsenopyrite
group
;
_journal_coden_ASTM              ZEKGAX
_journal_name_full
;
Zeitschrift fuer Kristallographie, Kristallgeometrie, Kristallphysik,
Kristallchemie (-144,1977)
;
_journal_page_first              83
_journal_page_last               113
_journal_volume                  95
_journal_year                    1936
_chemical_compound_source        'from Spindelmuehle, Riesengebirge, Bohemia'
_chemical_formula_structural     'As Fe S'
_chemical_formula_sum            'As Fe S'
_chemical_name_mineral           Arsenopyrite
_chemical_name_systematic        'Iron arsenide sulfide (1/1/1)'
_space_group_IT_number           2
_symmetry_cell_setting           triclinic
_symmetry_Int_Tables_number      2
_symmetry_space_group_name_Hall  '-P 1 (-1/2*x+1/2*z,-y,1/2*x+1/2*z)'
_symmetry_space_group_name_H-M   'B -1'
_cell_angle_alpha                90.(0)
_cell_angle_beta                 90.(0)
_cell_angle_gamma                90.(0)
_cell_formula_units_Z            8
_cell_length_a                   9.51
_cell_length_b                   5.65
_cell_length_c                   6.42
_cell_volume                     345.0
_cod_database_code               1010913
loop_
_symmetry_equiv_pos_as_xyz
x,y,z
-x,-y,-z
1/2+x,y,1/2+z
1/2-x,-y,1/2-z
loop_
_atom_site_label
_atom_site_type_symbol
_atom_site_symmetry_multiplicity
_atom_site_Wyckoff_symbol
_atom_site_fract_x
_atom_site_fract_y
_atom_site_fract_z
_atom_site_occupancy
_atom_site_attached_hydrogens
_atom_site_calc_flag
Fe1 Fe0 4 i 0. 0. 0.275 1. 0 d
Fe2 Fe0 4 i 0.25 0.5 -0.025 1. 0 d
As1 As0 4 i 0.147 0.128 0. 1. 0 d
As2 As0 4 i 0.103 0.628 0.25 1. 0 d
S1 S0 4 i 0.167 0.132 0.5 1. 0 d
S2 S0 4 i 0.083 0.632 -0.25 1. 0 d
loop_
_atom_type_symbol
_atom_type_oxidation_number
Fe0 0.000
As0 0.000
S0 0.000

File: data/unit06/input/cod/1010940.cif
#------------------------------------------------------------------------------
#$Date: 2015-01-27 21:58:39 +0200 (Tue, 27 Jan 2015) $
#$Revision: 130149 $
#$URL: file:///home/coder/svn-repositories/_RELOADED_COD/cod-reloaded/cif/1/01/09/1010940.cif $
#------------------------------------------------------------------------------
#
# This file is available in the Crystallography Open Database (COD),
# http://www.crystallography.net/
#
# All data on this site have been placed in the public domain by the
# contributors.
#
data_1010940
loop_
_publ_author_name
'Pauling, L'
'Brockway, L O'
_publ_section_title
;
The Crystal Structure of Chalkopyrite Cu Fe S2
;
_journal_coden_ASTM              ZEKGAX
_journal_name_full
;
Zeitschrift fuer Kristallographie, Kristallgeometrie, Kristallphysik,
Kristallchemie (-144,1977)
;
_journal_page_first              188
_journal_page_last               194
_journal_volume                  82
_journal_year                    1932
_chemical_formula_structural     'Cu Fe S2'
_chemical_formula_sum            'Cu Fe S2'
_chemical_name_mineral           Chalcopyrite
_chemical_name_systematic        'Copper iron sulfide'
_space_group_IT_number           122
_symmetry_cell_setting           tetragonal
_symmetry_Int_Tables_number      122
_symmetry_space_group_name_Hall  'I -4 2bw'
_symmetry_space_group_name_H-M   'I -4 2 d'
_cell_angle_alpha                90
_cell_angle_beta                 90
_cell_angle_gamma                90
_cell_formula_units_Z            4
_cell_length_a                   5.24
_cell_length_b                   5.24
_cell_length_c                   10.3
_cell_volume                     282.8
_exptl_crystal_density_meas      4.2(10)
_cod_database_code               1010940
loop_
_symmetry_equiv_pos_as_xyz
x,y,z
-x,1/2+y,1/4-z
-x,-y,z
x,1/2-y,1/4-z
-y,x,-z
y,1/2+x,1/4+z
y,-x,-z
-y,1/2-x,1/4+z
1/2+x,1/2+y,1/2+z
1/2-x,y,3/4-z
1/2-x,1/2-y,1/2+z
1/2+x,-y,3/4-z
1/2-y,1/2+x,1/2-z
1/2+y,x,3/4+z
1/2+y,1/2-x,1/2-z
1/2-y,-x,3/4+z
loop_
_atom_site_label
_atom_site_type_symbol
_atom_site_symmetry_multiplicity
_atom_site_Wyckoff_symbol
_atom_site_fract_x
_atom_site_fract_y
_atom_site_fract_z
_atom_site_occupancy
_atom_site_attached_hydrogens
_atom_site_calc_flag
Cu1 Cu2+ 4 a 0. 0. 0. 1. 0 d
Fe1 Fe2+ 4 b 0. 0. 0.5 1. 0 d
S1 S2- 8 d 0.27(1) 0.25 0.125 1. 0 d
loop_
_atom_type_symbol
_atom_type_oxidation_number
Cu2+ 2.000
Fe2+ 2.000
S2- -2.000

File: data/unit06/input/cod/1011042.cif
#------------------------------------------------------------------------------
#$Date: 2015-01-27 21:58:39 +0200 (Tue, 27 Jan 2015) $
#$Revision: 130149 $
#$URL: file:///home/coder/svn-repositories/_RELOADED_COD/cod-reloaded/cif/1/01/10/1011042.cif $
#------------------------------------------------------------------------------
#
# This file is available in the Crystallography Open Database (COD),
# http://www.crystallography.net/
#
# All data on this site have been placed in the public domain by the
# contributors.
#
data_1011042
loop_
_publ_author_name
'Buerger, M J'
_publ_section_title
;
The Crystal Structure of Gudmundite (Fe Sb S) and its Bearing on the
Existence Field of the Arsenopyrite Structural Type
;
_journal_coden_ASTM              ZEKGAX
_journal_name_full
;
Zeitschrift fuer Kristallographie, Kristallgeometrie, Kristallphysik,
Kristallchemie (-144,1977)
;
_journal_page_first              290
_journal_page_last               316
_journal_volume                  101
_journal_year                    1939
_chemical_compound_source        'from Gudmundstorp, Sweden'
_chemical_formula_structural     'Fe Sb S'
_chemical_formula_sum            'Fe S Sb'
_chemical_name_mineral           Gudmundite
_chemical_name_systematic        'Iron antimony sulfide (1/1/1)'
_space_group_IT_number           14
_symmetry_cell_setting           monoclinic
_symmetry_Int_Tables_number      14
_symmetry_space_group_name_Hall  '-P 2ybc'
_symmetry_space_group_name_H-M   'P 1 21/c 1'
_cell_angle_alpha                90
_cell_angle_beta                 67.87
_cell_angle_gamma                90
_cell_formula_units_Z            4
_cell_length_a                   6.02
_cell_length_b                   5.93
_cell_length_c                   6.02
_cell_volume                     199.1
_cod_database_code               1011042
loop_
_symmetry_equiv_pos_as_xyz
x,y,z
-x,1/2+y,1/2-z
-x,-y,-z
x,1/2-y,1/2+z
loop_
_atom_site_label
_atom_site_type_symbol
_atom_site_symmetry_multiplicity
_atom_site_Wyckoff_symbol
_atom_site_fract_x
_atom_site_fract_y
_atom_site_fract_z
_atom_site_occupancy
_atom_site_attached_hydrogens
_atom_site_calc_flag
Fe1 Fe0 4 e -0.3 0.015 0.3 1. 0 d
Sb1 Sb0 4 e 0.148 0.13 0.132 1. 0 d
S1 S0 4 e -0.355 0.144 0.667 1. 0 d
loop_
_atom_type_symbol
_atom_type_oxidation_number
Fe0 0.000
Sb0 0.000
S0 0.000

File: data/unit06/input/cod/1509411.cif
#------------------------------------------------------------------------------
#$Date: 2018-09-27 07:13:35 +0300 (Thu, 27 Sep 2018) $
#$Revision: 211196 $
#$URL: file:///home/coder/svn-repositories/_RELOADED_COD/cod-reloaded/cif/1/50/94/1509411.cif $
#------------------------------------------------------------------------------
#
# This file is available in the Crystallography Open Database (COD),
# http://www.crystallography.net/
#
# All data on this site have been placed in the public domain by the
# contributors.
#
data_1509411
loop_
_publ_author_name
'Weiss, A.'
'Range, K.J.'
'Engert, G.'
_publ_section_title
;
 High pressure transformations of ternary chalcogenides with
 cholcopyrite-structure. I. Indiem containing compounds
;
_journal_name_full               'Solid State Communications'
_journal_page_first              1749
_journal_page_last               1752
_journal_paper_doi               10.1016/0038-1098(69)90277-4
_journal_volume                  7
_journal_year                    1969
_chemical_formula_sum            'Ag In Te2'
_space_group_IT_number           216
_symmetry_space_group_name_Hall  'F -4 2 3'
_symmetry_space_group_name_H-M   'F -4 3 m'
_cell_angle_alpha                90
_cell_angle_beta                 90
_cell_angle_gamma                90
_cell_formula_units_Z            2
_cell_length_a                   6.23
_cell_length_b                   6.23
_cell_length_c                   6.23
_cell_volume                     241.804
_citation_journal_id_ASTM        SSCOA4
_cod_data_source_file            silver1-2_354.cif
_cod_data_source_block           Ag1In1Te2
_cod_original_cell_volume        241.8044
_cod_original_formula_sum        'Ag1 In1 Te2'
_cod_database_code               1509411
loop_
_symmetry_equiv_pos_as_xyz
x,y,z
y,-x,-z
-x,-y,z
-y,x,-z
x,-y,-z
-y,-x,z
-x,y,-z
y,x,z
z,x,y
x,-z,-y
-z,-x,y
-x,z,-y
z,-x,-y
-x,-z,y
-z,x,-y
x,z,y
y,z,x
y,-z,-x
-z,-y,x
-y,z,-x
z,y,x
-y,-z,x
-z,y,-x
z,-y,-x
x,y+1/2,z+1/2
y,-x+1/2,-z+1/2
-x,-y+1/2,z+1/2
-y,x+1/2,-z+1/2
x,-y+1/2,-z+1/2
-y,-x+1/2,z+1/2
-x,y+1/2,-z+1/2
y,x+1/2,z+1/2
z,x+1/2,y+1/2
x,-z+1/2,-y+1/2
-z,-x+1/2,y+1/2
-x,z+1/2,-y+1/2
z,-x+1/2,-y+1/2
-x,-z+1/2,y+1/2
-z,x+1/2,-y+1/2
x,z+1/2,y+1/2
y,z+1/2,x+1/2
y,-z+1/2,-x+1/2
-z,-y+1/2,x+1/2
-y,z+1/2,-x+1/2
z,y+1/2,x+1/2
-y,-z+1/2,x+1/2
-z,y+1/2,-x+1/2
z,-y+1/2,-x+1/2
x+1/2,y,z+1/2
y+1/2,-x,-z+1/2
-x+1/2,-y,z+1/2
-y+1/2,x,-z+1/2
x+1/2,-y,-z+1/2
-y+1/2,-x,z+1/2
-x+1/2,y,-z+1/2
y+1/2,x,z+1/2
z+1/2,x,y+1/2
x+1/2,-z,-y+1/2
-z+1/2,-x,y+1/2
-x+1/2,z,-y+1/2
z+1/2,-x,-y+1/2
-x+1/2,-z,y+1/2
-z+1/2,x,-y+1/2
x+1/2,z,y+1/2
y+1/2,z,x+1/2
y+1/2,-z,-x+1/2
-z+1/2,-y,x+1/2
-y+1/2,z,-x+1/2
z+1/2,y,x+1/2
-y+1/2,-z,x+1/2
-z+1/2,y,-x+1/2
z+1/2,-y,-x+1/2
x+1/2,y+1/2,z
y+1/2,-x+1/2,-z
-x+1/2,-y+1/2,z
-y+1/2,x+1/2,-z
x+1/2,-y+1/2,-z
-y+1/2,-x+1/2,z
-x+1/2,y+1/2,-z
y+1/2,x+1/2,z
z+1/2,x+1/2,y
x+1/2,-z+1/2,-y
-z+1/2,-x+1/2,y
-x+1/2,z+1/2,-y
z+1/2,-x+1/2,-y
-x+1/2,-z+1/2,y
-z+1/2,x+1/2,-y
x+1/2,z+1/2,y
y+1/2,z+1/2,x
y+1/2,-z+1/2,-x
-z+1/2,-y+1/2,x
-y+1/2,z+1/2,-x
z+1/2,y+1/2,x
-y+1/2,-z+1/2,x
-z+1/2,y+1/2,-x
z+1/2,-y+1/2,-x
loop_
_atom_site_label
_atom_site_type_symbol
_atom_site_fract_x
_atom_site_fract_y
_atom_site_fract_z
_atom_site_occupancy
_atom_site_U_iso_or_equiv
Te1 Te-2 0.25 0.25 0.25 1 0.0
In1 In+3 0 0 0 0.5 0.0
Ag1 Ag+1 0 0 0 0.5 0.0

File: data/unit06/input/cod/9006758.cif
#------------------------------------------------------------------------------
#$Date: 2024-05-02 13:48:35 +0300 (Thu, 02 May 2024) $
#$Revision: 291455 $
#$URL: file:///home/coder/svn-repositories/_RELOADED_COD/cod-reloaded/cif/9/00/67/9006758.cif $
#------------------------------------------------------------------------------
#
# This file is available in the Crystallography Open Database (COD),
# http://www.crystallography.net/. The original data for this entry
# were provided the American Mineralogist Crystal Structure Database,
# http://rruff.geo.arizona.edu/AMS/amcsd.php
#
# The file may be used within the scientific community so long as
# proper attribution is given to the journal article from which the
# data were obtained.
#
data_9006758
loop_
_publ_author_name
'Fiquet, G.'
'Richet, P.'
'Montagnac, G.'
_publ_section_title
;
 High-temperature thermal expansion of lime, periclase,
 corundum and spinel
 Sample: IR wire, T = 1281 K
;
_journal_name_full               'Physics and Chemistry of Minerals'
_journal_page_first              103
_journal_page_last               111
_journal_paper_doi               10.1007/s002690050246
_journal_volume                  27
_journal_year                    1999
_chemical_formula_sum            'Mg O'
_chemical_name_mineral           Periclase
_space_group_IT_number           225
_symmetry_space_group_name_Hall  '-F 4 2 3'
_symmetry_space_group_name_H-M   'F m -3 m'
_cell_angle_alpha                90
_cell_angle_beta                 90
_cell_angle_gamma                90
_cell_length_a                   4.276
_cell_length_b                   4.276
_cell_length_c                   4.276
_cell_formula_units_Z            4
_cell_volume                     78.183
_database_code_amcsd             0008340
_diffrn_ambient_temperature      1281
_exptl_crystal_density_diffrn    3.424
_cod_original_sg_symbol_H-M      'F m 3 m'
_cod_database_code               9006758
loop_
_space_group_symop_operation_xyz
x,y,z
x,1/2+y,1/2+z
1/2+x,y,1/2+z
1/2+x,1/2+y,z
z,-x,y
z,1/2-x,1/2+y
1/2+z,-x,1/2+y
1/2+z,1/2-x,y
-y,z,-x
-y,1/2+z,1/2-x
1/2-y,z,1/2-x
1/2-y,1/2+z,-x
x,-y,z
x,1/2-y,1/2+z
1/2+x,-y,1/2+z
1/2+x,1/2-y,z
-z,x,-y
-z,1/2+x,1/2-y
1/2-z,x,1/2-y
1/2-z,1/2+x,-y
y,-z,x
y,1/2-z,1/2+x
1/2+y,-z,1/2+x
1/2+y,1/2-z,x
-x,y,-z
-x,1/2+y,1/2-z
1/2-x,y,1/2-z
1/2-x,1/2+y,-z
x,-z,-y
x,1/2-z,1/2-y
1/2+x,-z,1/2-y
1/2+x,1/2-z,-y
-z,y,x
-z,1/2+y,1/2+x
1/2-z,y,1/2+x
1/2-z,1/2+y,x
y,-x,-z
y,1/2-x,1/2-z
1/2+y,-x,1/2-z
1/2+y,1/2-x,-z
-x,z,y
-x,1/2+z,1/2+y
1/2-x,z,1/2+y
1/2-x,1/2+z,y
z,-y,-x
z,1/2-y,1/2-x
1/2+z,-y,1/2-x
1/2+z,1/2-y,-x
-y,x,z
-y,1/2+x,1/2+z
1/2-y,x,1/2+z
1/2-y,1/2+x,z
x,z,y
x,1/2+z,1/2+y
1/2+x,z,1/2+y
1/2+x,1/2+z,y
-z,-y,-x
-z,1/2-y,1/2-x
1/2-z,-y,1/2-x
1/2-z,1/2-y,-x
y,x,z
y,1/2+x,1/2+z
1/2+y,x,1/2+z
1/2+y,1/2+x,z
-x,-z,-y
-x,1/2-z,1/2-y
1/2-x,-z,1/2-y
1/2-x,1/2-z,-y
z,y,x
z,1/2+y,1/2+x
1/2+z,y,1/2+x
1/2+z,1/2+y,x
-y,-x,-z
-y,1/2-x,1/2-z
1/2-y,-x,1/2-z
1/2-y,1/2-x,-z
z,x,-y
z,1/2+x,1/2-y
1/2+z,x,1/2-y
1/2+z,1/2+x,-y
-y,-z,x
-y,1/2-z,1/2+x
1/2-y,-z,1/2+x
1/2-y,1/2-z,x
x,y,-z
x,1/2+y,1/2-z
1/2+x,y,1/2-z
1/2+x,1/2+y,-z
-z,-x,y
-z,1/2-x,1/2+y
1/2-z,-x,1/2+y
1/2-z,1/2-x,y
y,z,-x
y,1/2+z,1/2-x
1/2+y,z,1/2-x
1/2+y,1/2+z,-x
-x,-y,z
-x,1/2-y,1/2+z
1/2-x,-y,1/2+z
1/2-x,1/2-y,z
-z,x,y
-z,1/2+x,1/2+y
1/2-z,x,1/2+y
1/2-z,1/2+x,y
y,-z,-x
y,1/2-z,1/2-x
1/2+y,-z,1/2-x
1/2+y,1/2-z,-x
-x,y,z
-x,1/2+y,1/2+z
1/2-x,y,1/2+z
1/2-x,1/2+y,z
z,-x,-y
z,1/2-x,1/2-y
1/2+z,-x,1/2-y
1/2+z,1/2-x,-y
-y,z,x
-y,1/2+z,1/2+x
1/2-y,z,1/2+x
1/2-y,1/2+z,x
x,-y,-z
x,1/2-y,1/2-z
1/2+x,-y,1/2-z
1/2+x,1/2-y,-z
-x,z,-y
-x,1/2+z,1/2-y
1/2-x,z,1/2-y
1/2-x,1/2+z,-y
z,-y,x
z,1/2-y,1/2+x
1/2+z,-y,1/2+x
1/2+z,1/2-y,x
-y,x,-z
-y,1/2+x,1/2-z
1/2-y,x,1/2-z
1/2-y,1/2+x,-z
x,-z,y
x,1/2-z,1/2+y
1/2+x,-z,1/2+y
1/2+x,1/2-z,y
-z,y,-x
-z,1/2+y,1/2-x
1/2-z,y,1/2-x
1/2-z,1/2+y,-x
y,-x,z
y,1/2-x,1/2+z
1/2+y,-x,1/2+z
1/2+y,1/2-x,z
-x,-z,y
-x,1/2-z,1/2+y
1/2-x,-z,1/2+y
1/2-x,1/2-z,y
z,y,-x
z,1/2+y,1/2-x
1/2+z,y,1/2-x
1/2+z,1/2+y,-x
-y,-x,z
-y,1/2-x,1/2+z
1/2-y,-x,1/2+z
1/2-y,1/2-x,z
x,z,-y
x,1/2+z,1/2-y
1/2+x,z,1/2-y
1/2+x,1/2+z,-y
-z,-y,x
-z,1/2-y,1/2+x
1/2-z,-y,1/2+x
1/2-z,1/2-y,x
y,x,-z
y,1/2+x,1/2-z
1/2+y,x,1/2-z
1/2+y,1/2+x,-z
-z,-x,-y
-z,1/2-x,1/2-y
1/2-z,-x,1/2-y
1/2-z,1/2-x,-y
y,z,x
y,1/2+z,1/2+x
1/2+y,z,1/2+x
1/2+y,1/2+z,x
-x,-y,-z
-x,1/2-y,1/2-z
1/2-x,-y,1/2-z
1/2-x,1/2-y,-z
z,x,y
z,1/2+x,1/2+y
1/2+z,x,1/2+y
1/2+z,1/2+x,y
-y,-z,-x
-y,1/2-z,1/2-x
1/2-y,-z,1/2-x
1/2-y,1/2-z,-x
loop_
_atom_site_label
_atom_site_fract_x
_atom_site_fract_y
_atom_site_fract_z
Mg 0.00000 0.00000 0.00000
O 0.50000 0.50000 0.50000
loop_
_cod_related_entry_id
_cod_related_entry_database
_cod_related_entry_code
1 ChemSpider 5254017
2 AMCSD 0008340

File: data/unit06/input/cod/9013070.cif
#------------------------------------------------------------------------------
#$Date: 2024-05-16 09:36:09 +0300 (Thu, 16 May 2024) $
#$Revision: 291877 $
#$URL: file:///home/coder/svn-repositories/_RELOADED_COD/cod-reloaded/cif/9/01/30/9013070.cif $
#------------------------------------------------------------------------------
#
# This file is available in the Crystallography Open Database (COD),
# http://www.crystallography.net/. The original data for this entry
# were provided the American Mineralogist Crystal Structure Database,
# http://rruff.geo.arizona.edu/AMS/amcsd.php
#
# The file may be used within the scientific community so long as
# proper attribution is given to the journal article from which the
# data were obtained.
#
data_9013070
loop_
_publ_author_name
'Rieder, M.'
'Crelling, J. C.'
'Sustai, O.'
'Drabek, M.'
'Weiss, Z.'
'Klementova, M.'
_publ_section_title
;
 Arsenic in iron disulfides in a brown coal from the North Bohemian Basin,
 Czech Republic
 Sample: As-pyrite
;
_journal_name_full               'International Journal of Coal Geology'
_journal_page_first              115
_journal_page_last               121
_journal_paper_doi               10.1016/j.coal.2006.07.003
_journal_volume                  71
_journal_year                    2007
_chemical_compound_source        Synthetic
_chemical_formula_sum            'As0.026 Fe S1.974'
_chemical_name_mineral           Pyrite
_space_group_IT_number           205
_symmetry_space_group_name_Hall  '-P 2ac 2ab 3'
_symmetry_space_group_name_H-M   'P a -3'
_cell_angle_alpha                90
_cell_angle_beta                 90
_cell_angle_gamma                90
_cell_length_a                   5.428
_cell_length_b                   5.428
_cell_length_c                   5.428
_cell_formula_units_Z            4
_cell_volume                     159.926
_database_code_amcsd             0012729
_exptl_crystal_density_diffrn    5.029
_cod_original_sg_symbol_H-M      'P a 3'
_cod_original_formula_sum        'Fe (S1.974 As.026)'
_cod_database_code               9013070
loop_
_space_group_symop_operation_xyz
x,y,z
1/2+z,x,1/2-y
z,1/2-x,1/2+y
1/2-z,1/2+x,y
-z,-x,-y
1/2+y,1/2-z,-x
1/2-y,-z,1/2+x
-y,1/2+z,1/2-x
y,z,x
x,1/2-y,1/2+z
1/2-x,1/2+y,z
1/2+x,y,1/2-z
-x,-y,-z
1/2-z,-x,1/2+y
-z,1/2+x,1/2-y
1/2+z,1/2-x,-y
z,x,y
1/2-y,1/2+z,x
1/2+y,z,1/2-x
y,1/2-z,1/2+x
-y,-z,-x
-x,1/2+y,1/2-z
1/2+x,1/2-y,-z
1/2-x,-y,1/2+z
loop_
_atom_site_aniso_label
_atom_site_aniso_U_11
_atom_site_aniso_U_22
_atom_site_aniso_U_33
_atom_site_aniso_U_12
_atom_site_aniso_U_13
_atom_site_aniso_U_23
Fe 1.14932 1.14932 1.14932 0.01493 0.00000 0.00000
S 1.22395 1.22395 1.22395 -0.01493 0.00000 0.00000
As 1.22395 1.22395 1.22395 -0.01493 0.00000 0.00000
loop_
_atom_site_label
_atom_site_fract_x
_atom_site_fract_y
_atom_site_fract_z
_atom_site_occupancy
Fe 0.00000 0.00000 0.00000 1.00000
S 0.38480 0.38480 0.38480 0.98700
As 0.38480 0.38480 0.38480 0.01300
loop_
_cod_related_entry_id
_cod_related_entry_database
_cod_related_entry_code
1 AMCSD 0012729
