Repository: qaemu/rietveld-agent

# rietveld-agent
Deterministic Rietveld quantitative phase analysis (RQPA) of laboratory
powder X-ray diffraction (PXRD) data, demonstrated end-to-end on the four
NIST SRM 2686a cement clinker reference patterns of García-Maté et al.
(2024). GSAS-II performs the refinement; this repository supplies the
COD-pinned structure set, a staged and budget-bounded refinement
protocol, the evaluation harness, and hash-locked reporting.

Every reported number rebuilds from the raw patterns with `make report`,
and the validation harness (spike 16) re-runs the whole pipeline and
compares canonical content hashes — reproducibility is a machine-checked
property, not a claim. The deterministic engine is runtime-agnostic:
OpenCode, Claude Code, and Codex are interchangeable front-ends around it
([`AGENTS.md`](AGENTS.md)).

## Quick start

```bash
git clone https://github.com/qaemu/rietveld-agent-spikes
cd rietveld-agent-spikes
make env          # virtualenv with numpy/scipy/matplotlib/pytest
make check        # syntax checks
make test         # regression suite
```

GSAS-II is pinned in `.vendor/GSAS-II` and bootstrapped on first use
(official installer, Apache-2.0, never bundled as a dependency) — no
manual GSAS-II installation. Full per-platform, per-runtime instructions
(macOS / Linux / Windows, OpenCode / Claude Code / Codex):
[`docs/installation.md`](docs/installation.md).

## Results

Spike 15 implements the protocol; all six refinements converge
deterministically (same inputs → same outputs, result-JSON md5 recorded):

| sample | model | wR (%) | note |
|---|---|---|---|
| clinker Cu | M3 | 15.07 | alite over-absorbed (95.3 wt%) |
| clinker Cu | **T1** | 20.91 | **alite 63.5 vs 66.0 published** |
| silicate residue | M3 | 20.18 | alite 98.5 wt% |
| silicate residue | T1 | 27.11 | alite 84.3 vs 78.7 |
| aluminate residue | M3 | 13.56 | all 5 phases reported (aphthitalite constraint) |
| clinker synchrotron | M3 | **9.76** | best wR; alite absorbs |

Spike 16 validates the suite: two independent full runs produce
bit-identical payloads (canonical md5 `f43d8be2c932420676d612242dd049a5`),
and four synthetic known-answer patterns recover every injected phase
within band — **4/4 samples, 24/24 phase rows** — no refinement fails,
no phase is left indeterminate. The residual distance to the
publication-grade targets (wR ≤ 6.5% Cu, ≤ 5% sync) is attributed to
microabsorption and is the subject of the planned Brindley-correction
spike 17.

Spike 20 adds the full-COD screening gate: candidate phases are ranked
by strip-iteration against the complete COD line index (524,948
entries), accepted hypotheses are refined by staged GSAS-II QPA, and
every one of the 20 benchmark samples reports a verified phase set —
**20/20 PASS, zero riders** (`make gate`, results in
`data/spike20/results/`; see [README.en.md](README.en.md) for the
reference-style entry table).

## Papers

Four working papers in [`paper/`](paper/) (PDF, rebuilt with `make
paper`), written following the fifteen-step framework of Drake & Han
(2025), *How to write a scientific paper in fifteen steps*
(doi:10.1371/journal.pcbi.1013505):

| paper | contents |
|---|---|
| [`paper/main.pdf`](paper/main.pdf) | manuscript: protocol, results, reproducibility |
| [`paper/paper1_protocol.pdf`](paper/paper1_protocol.pdf) | P-1 — the bounded-budget protocol: how the software works |
| [`paper/paper2_validation.pdf`](paper/paper2_validation.pdf) | P-2 — known-answer validation: why the results are valid |
| [`paper/paper3_deployment.pdf`](paper/paper3_deployment.pdf) | P-3 — deployment on OpenCode, Claude Code, Codex |

## Repository layout

```
core/                 deterministic scientific engine (ingest, calibration,
                      catalog, retrieval, hypothesis, verdict, reporting)
benchmarks/eval/      instrument-aware noise model, evaluation harness
benchmarks/spikes/    numbered, self-contained experiments (spikes 02-20)
cli/                  operator CLI (python -m cli analyze ...)
governance/           schemas and policies for controlled scientific inputs
skills/contracts/     agent-facing decision criteria and parameter allowlists
_shared/              shared conventions for reuse across skills/experiments
scripts/              repository entry points (e.g. gate_runner.sh)
examples/ e2e-qpa/    runnable single-sample demo
projects/ qarr-qpa/   project landing page (composition demo, milestones)
assets/               repository preview figures

## Reproducing the results

```bash
make report     # rerun every RQPA refinement (GSAS-II, ~45 min)
make figures    # regenerate the manuscript figures
make paper      # rebuild all paper PDFs (tectonic)
make test       # regression suite (pytest)
```

Reference patterns are the four SRM 2686a files published with
García-Maté et al. (Zenodo 10.5281/zenodo.1318501); the ingest parsers
re-emit them as two-column data with intensities untouched (sha256
recorded).

File: data/unit06/input/cod/1001741.cif
#------------------------------------------------------------------------------
#$Date: 2025-10-31 18:24:25 +0200 (Fri, 31 Oct 2025) $
#$Revision: 303120 $
#$URL: file:///home/coder/svn-repositories/_RELOADED_COD/cod-reloaded/cif/1/00/17/1001741.cif $
#------------------------------------------------------------------------------
#
# This file is available in the Crystallography Open Database (COD),
# http://www.crystallography.net/
#
# All data on this site have been placed in the public domain by the
# contributors.
#
data_1001741
loop_
_publ_author_name
'Leclaire, A.'
'Monier, J. C.'
_publ_section_title
;
 Liaisons hydrogene dans les cristaux de Ca(NO3)2*4H2Oalpha
 Locality: synthetic
;
_journal_name_full               'Acta Crystallographica, Section B'
_journal_page_first              1861
_journal_page_last               1866
_journal_paper_doi               10.1107/S0567740877007213
_journal_volume                  33
_journal_year                    1977
_chemical_compound_source        synthetic
_chemical_formula_structural     'Ca (N O3)2 (H2 O)4'
_chemical_formula_sum            'Ca H8 N2 O10'
_chemical_name_mineral           Nitrocalcite
_chemical_name_systematic        'Calcium nitrate tetrahydrate - $-alpha'
_space_group_IT_number           14
_symmetry_cell_setting           monoclinic
_symmetry_Int_Tables_number      14
_symmetry_space_group_name_Hall  '-P 2ybc'
_symmetry_space_group_name_H-M   'P 1 21/c 1'
_cell_angle_alpha                90
_cell_angle_beta                 106.22(1)
_cell_angle_gamma                90
_cell_formula_units_Z            4
_cell_length_a                   6.2786(7)
_cell_length_b                   9.1551(5)
_cell_length_c                   14.8999(12)
_cell_volume                     822.4
_exptl_crystal_density_meas      1.9
_refine_ls_R_factor_all          0.028
_cod_original_formula_sum        'H8 Ca N2 O10'
_cod_database_code               1001741
loop_
_symmetry_equiv_pos_as_xyz
x,y,z
-x,1/2+y,1/2-z
-x,-y,-z
x,1/2-y,1/2+z
loop_
_atom_site_label
_atom_site_type_symbol
_atom_site_symmetry_multiplicity
_atom_site_Wyckoff_symbol
_atom_site_fract_x
_atom_site_fract_y
_atom_site_fract_z
_atom_site_occupancy
_atom_site_attached_hydrogens
_atom_site_calc_flag
Ca1 Ca2+ 4 e 0.32775(4) 0.41024(3) 0.36704(2) 1. 0 d
N1 N5+ 4 e 0.07615(18) 0.37196(13) 0.16956(8) 1. 0 d
N2 N5+ 4 e 0.48048(17) 0.73285(12) 0.40676(7) 1. 0 d
O1 O2- 4 e 0.05757(19) 0.48374(12) 0.21718(7) 1. 0 d
O2 O2- 4 e 0.18733(19) 0.26869(11) 0.21202(8) 1. 0 d
O3 O2- 4 e -0.02525(20) 0.36516(15) 0.08576(7) 1. 0 d
O4 O2- 4 e 0.54009(18) 0.62111(10) 0.45857(7) 1. 0 d
O5 O2- 4 e 0.5490(2) 0.85477(11) 0.43477(8) 1. 0 d
O6 O2- 4 e 0.35068(17) 0.71221(12) 0.32758(6) 1. 0 d
O7 O2- 4 e 0.59973(18) 0.46279(12) 0.28249(8) 1. 0 d
O8 O2- 4 e 0.03795(18) 0.53620(11) 0.41525(7) 1. 0 d
O9 O2- 4 e 0.08003(21) 0.22224(12) 0.39698(8) 1. 0 d
O10 O2- 4 e 0.57447(24) 0.19691(15) 0.38527(10) 1. 0 d
H1 H1+ 4 e 0.6203(41) 0.3934(30) 0.2512(17) 1. 0 d
H2 H1+ 4 e 0.5884(41) 0.5413(30) 0.2489(18) 1. 0 d
H3 H1+ 4 e 0.0252(42) 0.6130(29) 0.4109(18) 1. 0 d
H4 H1+ 4 e 0.0745(83) 0.5148(62) 0.4697(36) 0.5 0 d
H5 H1+ 4 e -0.1226(82) 0.5006(59) 0.3575(35) 0.5 0 d
H6 H1+ 4 e 0.0765(41) 0.1437(29) 0.3661(18) 1. 0 d
H7 H1+ 4 e 0.1411(41) 0.1855(29) 0.4506(18) 1. 0 d
H8 H1+ 4 e 0.5789(42) 0.1456(29) 0.4220(17) 1. 0 d
H9 H1+ 4 e 0.7103(41) 0.2093(30) 0.3861(17) 1. 0 d
loop_
_atom_type_symbol
_atom_type_oxidation_number
Ca2+ 2.000
N5+ 5.000
O2- -2.000
H1+ 1.000
loop_
_cod_related_entry_id
_cod_related_entry_database
_cod_related_entry_code
1 ROD 3500162
2 ROD 3500225

File: data/unit06/input/cod/1001743.cif
#------------------------------------------------------------------------------
#$Date: 2025-08-18 15:21:50 +0300 (Mon, 18 Aug 2025) $
#$Revision: 301771 $
#$URL: file:///home/coder/svn-repositories/_RELOADED_COD/cod-reloaded/cif/1/00/17/1001743.cif $
#------------------------------------------------------------------------------
#
# This file is available in the Crystallography Open Database (COD),
# http://www.crystallography.net/
#
# All data on this site have been placed in the public domain by the
# contributors.
#
data_1001743
loop_
_publ_author_name
'Leclaire, A'
'Monier, J C'
_publ_section_title
;
Structure cristalline du nitrate de calcium tetrahydrate
;
_journal_coden_ASTM              CHDCAQ
_journal_name_full
;
Comptes Rendus Hebdomadaires des Seances de l'Academie des Sciences,
Serie C, Sciences Chimiques (1966-)
;
_journal_page_first              1555
_journal_page_last               1557
_journal_volume                  271
_journal_year                    1970
_chemical_formula_structural     'Ca (N O3)2 (H2 O)4'
_chemical_formula_sum            'Ca H8 N2 O10'
_chemical_name_mineral           Nitrocalcite
_chemical_name_systematic        'Calcium nitrate tetrahydrate'
_space_group_IT_number           14
_symmetry_cell_setting           monoclinic
_symmetry_Int_Tables_number      14
_symmetry_space_group_name_Hall  '-P 2ybc'
_symmetry_space_group_name_H-M   'P 1 21/c 1'
_cell_angle_alpha                90
_cell_angle_beta                 106.50(33)
_cell_angle_gamma                90
_cell_formula_units_Z            4
_cell_length_a                   6.268(6)
_cell_length_b                   9.116(9)
_cell_length_c                   14.83(1)
_cell_volume                     812.5
_exptl_crystal_density_meas      1.88
_refine_ls_R_factor_all          0.051
_cod_original_formula_sum        'H8 Ca N2 O10'
_cod_database_code               1001743
loop_
_symmetry_equiv_pos_as_xyz
x,y,z
-x,1/2+y,1/2-z
-x,-y,-z
x,1/2-y,1/2+z
loop_
_atom_site_label
_atom_site_type_symbol
_atom_site_symmetry_multiplicity
_atom_site_Wyckoff_symbol
_atom_site_fract_x
_atom_site_fract_y
_atom_site_fract_z
_atom_site_occupancy
_atom_site_attached_hydrogens
_atom_site_calc_flag
Ca1 Ca2+ 4 e 0.3277(4) 0.4102(2) 0.3670(1) 1. 0 d
N1 N5+ 4 e 0.0726(16) 0.3716(9) 0.1684(7) 1. 0 d
N2 N5+ 4 e 0.4800(15) 0.7334(8) 0.4053(6) 1. 0 d
O1 O2- 4 e 0.0601(14) 0.4844(7) 0.2171(5) 1. 0 d
O2 O2- 4 e 0.1897(14) 0.2686(7) 0.2121(5) 1. 0 d
O3 O2- 4 e -0.0237(14) 0.3655(8) 0.0846(5) 1. 0 d
O4 O2- 4 e 0.5418(12) 0.6210(6) 0.4585(5) 1. 0 d
O5 O2- 4 e 0.5507(14) 0.8544(7) 0.4342(5) 1. 0 d
O6 O2- 4 e 0.3509(13) 0.7117(7) 0.3269(5) 1. 0 d
O7 O2- 4 e 0.6005(12) 0.4634(7) 0.2813(5) 1. 2 d
O8 O2- 4 e 0.0365(13) 0.5368(7) 0.4161(5) 1. 2 d
O9 O2- 4 e 0.0808(13) 0.2205(7) 0.3984(5) 1. 2 d
O10 O2- 4 e 0.5788(15) 0.1966(8) 0.3859(6) 1. 2 d
loop_
_atom_type_symbol
_atom_type_oxidation_number
Ca2+ 2.000
N5+ 5.000
O2- -2.000
H1+ 1.000
loop_
_cod_related_entry_id
_cod_related_entry_database
_cod_related_entry_code
1 PubChem 168302156

File: data/unit06/input/cod/1009001.cif
#------------------------------------------------------------------------------
#$Date: 2015-01-27 21:58:39 +0200 (Tue, 27 Jan 2015) $
#$Revision: 130149 $
#$URL: file:///home/coder/svn-repositories/_RELOADED_COD/cod-reloaded/cif/1/00/90/1009001.cif $
#------------------------------------------------------------------------------
#
# This file is available in the Crystallography Open Database (COD),
# http://www.crystallography.net/
#
# All data on this site have been placed in the public domain by the
# contributors.
#
data_1009001
loop_
_publ_author_name
'Philippot, E'
'Armand, P'
'Yot, P'
'Cambon, O'
'Goiffon, A'
'McIntyre, G J'
'Bordet, P'
_publ_section_title
;
Neutron and x-ray structure refinements between 15 and 1083 K of
piezoelectric gallium arsenate, Ga As O4: temperature and pressure
behavior compared with other $-alpha-quartz materials
;
_journal_coden_ASTM              JSSCBI
_journal_name_full               'Journal of Solid State Chemistry'
_journal_page_first              114
_journal_page_last               123
_journal_paper_doi               10.1006/jssc.1999.8316
_journal_volume                  146
_journal_year                    1999
_chemical_formula_structural     'Ga (As O4)'
_chemical_formula_sum            'As Ga O4'
_chemical_name_systematic        'Gallium arsenate(V)'
_space_group_IT_number           152
_symmetry_cell_setting           trigonal
_symmetry_Int_Tables_number      152
_symmetry_space_group_name_Hall  'P 31 2"'
_symmetry_space_group_name_H-M   'P 31 2 1'
_cell_angle_alpha                90
_cell_angle_beta                 90
_cell_angle_gamma                120
_cell_formula_units_Z            3
_cell_length_a                   4.9942(1)
_cell_length_b                   4.9942(1)
_cell_length_c                   11.3816(13)
_cell_volume                     245.8
_refine_ls_R_factor_all          0.019
_cod_database_code               1009001
loop_
_symmetry_equiv_pos_as_xyz
x,y,z
-y,x-y,1/3+z
y-x,-x,2/3+z
y,x,-z
-x,y-x,1/3-z
x-y,-y,2/3-z
loop_
_atom_site_aniso_label
_atom_site_aniso_U_11
_atom_site_aniso_U_12
_atom_site_aniso_U_13
_atom_site_aniso_U_22
_atom_site_aniso_U_23
_atom_site_aniso_U_33
Ga1 0.00865(7) 0. 0. 0.00740(9) -0.00068(6) 0.00711(9)
As1 0.00807(7) 0. 0. 0.00641(9) -0.00048(6) 0.00656(9)
O1 0.01784(11) 0.01064(8) -0.00459(7) 0.01311(9) -0.00442(6) 0.01145(9)
O2 0.01810(11) 0.01073(8) -0.00471(7) 0.01255(9) -0.00424(7) 0.01202(9)
loop_
_atom_site_label
_atom_site_type_symbol
_atom_site_symmetry_multiplicity
_atom_site_Wyckoff_symbol
_atom_site_fract_x
_atom_site_fract_y
_atom_site_fract_z
_atom_site_occupancy
_atom_site_attached_hydrogens
_atom_site_calc_flag
Ga1 Ga3+ 3 a 0.45092(5) 0. 0.3333 1. 0 d
As1 As5+ 3 b 0.44933(6) 0. 0.8333 1. 0 d
O1 O2- 6 c 0.39910(6) 0.31683(6) 0.38363(2) 1. 0 d
O2 O2- 6 c 0.39816(6) 0.29426(6) 0.87213(2) 1. 0 d
loop_
_atom_type_symbol
_atom_type_oxidation_number
Ga3+ 3.000
As5+ 5.000
O2- -2.000

File: data/unit06/input/cod/1009003.cif
#------------------------------------------------------------------------------
#$Date: 2015-01-27 21:58:39 +0200 (Tue, 27 Jan 2015) $
#$Revision: 130149 $
#$URL: file:///home/coder/svn-repositories/_RELOADED_COD/cod-reloaded/cif/1/00/90/1009003.cif $
#------------------------------------------------------------------------------
#
# This file is available in the Crystallography Open Database (COD),
# http://www.crystallography.net/
#
# All data on this site have been placed in the public domain by the
# contributors.
#
data_1009003
loop_
_publ_author_name
'Philippot, E'
'Armand, P'
'Yot, P'
'Cambon, O'
'Goiffon, A'
'McIntyre, G J'
'Bordet, P'
_publ_section_title
;
Neutron and x-ray structure refinements between 15 and 1083 K of
piezoelectric gallium arsenate, Ga As O4: temperature and pressure
behavior compared with other $-alpha-quartz materials
;
_journal_coden_ASTM              JSSCBI
_journal_name_full               'Journal of Solid State Chemistry'
_journal_page_first              114
_journal_page_last               123
_journal_paper_doi               10.1006/jssc.1999.8316
_journal_volume                  146
_journal_year                    1999
_chemical_formula_structural     'Ga (As O4)'
_chemical_formula_sum            'As Ga O4'
_chemical_name_systematic        'Gallium arsenate(V)'
_space_group_IT_number           152
_symmetry_cell_setting           trigonal
_symmetry_Int_Tables_number      152
_symmetry_space_group_name_Hall  'P 31 2"'
_symmetry_space_group_name_H-M   'P 31 2 1'
_cell_angle_alpha                90
_cell_angle_beta                 90
_cell_angle_gamma                120
_cell_formula_units_Z            3
_cell_length_a                   5.007(1)
_cell_length_b                   5.007(1)
_cell_length_c                   11.391(3)
_cell_volume                     247.3
_refine_ls_R_factor_all          0.033
_cod_database_code               1009003
loop_
_symmetry_equiv_pos_as_xyz
x,y,z
-y,x-y,1/3+z
y-x,-x,2/3+z
y,x,-z
-x,y-x,1/3-z
x-y,-y,2/3-z
loop_
_atom_site_aniso_label
_atom_site_aniso_U_11
_atom_site_aniso_U_12
_atom_site_aniso_U_13
_atom_site_aniso_U_22
_atom_site_aniso_U_23
_atom_site_aniso_U_33
Ga1 0.010(6) 0. 0. 0.011(8) -0.0019(5) 0.0099(6)
As1 0.0123(6) 0. 0. 0.0083(7) 0.0007(4) 0.0079(6)
O1 0.019(3) 0.016(3) 0.004(2) 0.018(3) 0.004(2) 0.016(3)
O2 0.030(4) 0.019(3) -0.008(2) 0.025(3) -0.008(2) 0.015(2)
loop_
_atom_site_label
_atom_site_type_symbol
_atom_site_symmetry_multiplicity
_atom_site_Wyckoff_symbol
_atom_site_fract_x
_atom_site_fract_y
_atom_site_fract_z
_atom_site_occupancy
_atom_site_attached_hydrogens
_atom_site_calc_flag
Ga1 Ga3+ 3 a 0.4523(3) 0. 0.3333 1. 0 d
As1 As5+ 3 b 0.4496(3) 0. 0.8333 1. 0 d
O1 O2- 6 c 0.400(1) 0.315(1) 0.3838(3) 1. 0 d
O2 O2- 6 c 0.400(1) 0.293(1) 0.8720(4) 1. 0 d
loop_
_atom_type_symbol
_atom_type_oxidation_number
Ga3+ 3.000
As5+ 5.000
O2- -2.000

File: data/unit06/input/cod/1010917.cif
#------------------------------------------------------------------------------
#$Date: 2018-07-07 04:59:37 +0300 (Sat, 07 Jul 2018) $
#$Revision: 208902 $
#$URL: file:///home/coder/svn-repositories/_RELOADED_COD/cod-reloaded/cif/1/01/09/1010917.cif $
#------------------------------------------------------------------------------
#
# This file is available in the Crystallography Open Database (COD),
# http://www.crystallography.net/
#
# All data on this site have been placed in the public domain by the
# contributors.
#
data_1010917
loop_
_publ_author_name
'Gossner, B'
'Mussgnug, F'
_publ_section_title
;
Beitrag zur Kenntnis des Barytocalcits und seiner strukturellen
Beziehungen zu anderen Stoffen
;
_journal_coden_ASTM              ZMGPAS
_journal_name_full
;
Zentralblatt fuer Mineralogie und Geologie, A
;
_journal_page_first              321
_journal_page_last               328
_journal_volume                  1930
_journal_year                    1930
_chemical_formula_structural     'Ca Ba (C O3)2'
_chemical_formula_sum            'C2 Ba Ca O6'
_chemical_name_mineral           Barytocalcite
_chemical_name_systematic        'Calcium barium carbonate'
_space_group_IT_number           4
_symmetry_cell_setting           monoclinic
_symmetry_Int_Tables_number      4
_symmetry_space_group_name_Hall  'P 2yb'
_symmetry_space_group_name_H-M   'P 1 21 1'
_cell_angle_alpha                90
_cell_angle_beta                 106.3
_cell_angle_gamma                90
_cell_formula_units_Z            2
_cell_length_a                   8.15
_cell_length_b                   5.22
_cell_length_c                   6.58
_cell_volume                     268.7
_exptl_crystal_density_meas      3.69
_cod_depositor_comments
;
 Correcting the summary chemical formula by changing it from 'Ba Ca O6'
 to 'C2 Ba Ca O6'.

 Antanas Vaitkus,
 2018-07-07
;
_cod_database_code               1010917
loop_
_symmetry_equiv_pos_as_xyz
x,y,z
-x,1/2+y,-z
loop_
_atom_site_label
_atom_site_type_symbol
_atom_site_symmetry_multiplicity
_atom_site_Wyckoff_symbol
_atom_site_fract_x
_atom_site_fract_y
_atom_site_fract_z
_atom_site_occupancy
_atom_site_attached_hydrogens
_atom_site_calc_flag
Ca1 Ca2+ 2 a 0.125 0. 0.25 1. 0 d
Ba1 Ba2+ 2 a 0.625 0. 0.25 1. 0 d
C1 C4+ 2 a 0.125 0. 0.75 1. 0 d
C2 C4+ 2 a 0.625 0. 0.75 1. 0 d
O1 O2- 2 a 0.125 0.3 0.75 1. 0 d
O2 O2- 2 a 0.2 0.85 0.6 1. 0 d
O3 O2- 2 a 0.05 0.85 0.9 1. 0 d
O4 O2- 2 a 0.625 0.7 0.75 1. 0 d
O5 O2- 2 a 0.7 0.15 0.6 1. 0 d
O6 O2- 2 a 0.55 0.15 0.9 1. 0 d
loop_
_atom_type_symbol
_atom_type_oxidation_number
Ca2+ 2.000
Ba2+ 2.000
C4+ 4.000
O2- -2.000

File: data/unit06/input/cod/1010929.cif
#------------------------------------------------------------------------------
#$Date: 2015-01-27 21:58:39 +0200 (Tue, 27 Jan 2015) $
#$Revision: 130149 $
#$URL: file:///home/coder/svn-repositories/_RELOADED_COD/cod-reloaded/cif/1/01/09/1010929.cif $
#------------------------------------------------------------------------------
#
# This file is available in the Crystallography Open Database (COD),
# http://www.crystallography.net/
#
# All data on this site have been placed in the public domain by the
# contributors.
#
data_1010929
loop_
_publ_author_name
'Burdick, C L'
'Ellis, J H'
_publ_section_title
;
The Crystal Structure of Chalcopyrite Determined by X-Rays
;
_journal_coden_ASTM              JACSAT
_journal_name_full               'Journal of the American Chemical Society'
_journal_page_first              2519
_journal_page_last               2525
_journal_volume                  39
_journal_year                    1917
_chemical_compound_source        'from French Creek, Pa.'
_chemical_formula_structural     'Cu Fe S2'
_chemical_formula_sum            'Cu Fe S2'
_chemical_name_mineral           Chalcopyrite
_chemical_name_systematic        'Copper iron sulfide'
_space_group_IT_number           216
_symmetry_cell_setting           cubic
_symmetry_Int_Tables_number      216
_symmetry_space_group_name_Hall  'F -4 2 3'
_symmetry_space_group_name_H-M   'F -4 3 m'
_cell_angle_alpha                90
_cell_angle_beta                 90
_cell_angle_gamma                90
_cell_formula_units_Z            2
_cell_length_a                   5.228
_cell_length_b                   5.228
_cell_length_c                   5.228
_cell_volume                     142.9
_exptl_crystal_density_meas      4.19
_cod_database_code               1010929
loop_
_symmetry_equiv_pos_as_xyz
x,y,z
y,z,x
z,x,y
x,z,y
y,x,z
z,y,x
x,-y,-z
y,-z,-x
z,-x,-y
x,-z,-y
y,-x,-z
z,-y,-x
-x,y,-z
-y,z,-x
-z,x,-y
-x,z,-y
-y,x,-z
-z,y,-x
-x,-y,z
-y,-z,x
-z,-x,y
-x,-z,y
-y,-x,z
-z,-y,x
x,1/2+y,1/2+z
1/2+x,y,1/2+z
1/2+x,1/2+y,z
y,1/2+z,1/2+x
1/2+y,z,1/2+x
1/2+y,1/2+z,x
z,1/2+x,1/2+y
1/2+z,x,1/2+y
1/2+z,1/2+x,y
x,1/2+z,1/2+y
1/2+x,z,1/2+y
1/2+x,1/2+z,y
y,1/2+x,1/2+z
1/2+y,x,1/2+z
1/2+y,1/2+x,z
z,1/2+y,1/2+x
1/2+z,y,1/2+x
1/2+z,1/2+y,x
x,1/2-y,1/2-z
1/2+x,-y,1/2-z
1/2+x,1/2-y,-z
y,1/2-z,1/2-x
1/2+y,-z,1/2-x
1/2+y,1/2-z,-x
z,1/2-x,1/2-y
1/2+z,-x,1/2-y
1/2+z,1/2-x,-y
x,1/2-z,1/2-y
1/2+x,-z,1/2-y
1/2+x,1/2-z,-y
y,1/2-x,1/2-z
1/2+y,-x,1/2-z
1/2+y,1/2-x,-z
z,1/2-y,1/2-x
1/2+z,-y,1/2-x
1/2+z,1/2-y,-x
-x,1/2+y,1/2-z
1/2-x,y,1/2-z
1/2-x,1/2+y,-z
-y,1/2+z,1/2-x
1/2-y,z,1/2-x
1/2-y,1/2+z,-x
-z,1/2+x,1/2-y
1/2-z,x,1/2-y
1/2-z,1/2+x,-y
-x,1/2+z,1/2-y
1/2-x,z,1/2-y
1/2-x,1/2+z,-y
-y,1/2+x,1/2-z
1/2-y,x,1/2-z
1/2-y,1/2+x,-z
-z,1/2+y,1/2-x
1/2-z,y,1/2-x
1/2-z,1/2+y,-x
-x,1/2-y,1/2+z
1/2-x,-y,1/2+z
1/2-x,1/2-y,z
-y,1/2-z,1/2+x
1/2-y,-z,1/2+x
1/2-y,1/2-z,x
-z,1/2-x,1/2+y
1/2-z,-x,1/2+y
1/2-z,1/2-x,y
-x,1/2-z,1/2+y
1/2-x,-z,1/2+y
1/2-x,1/2-z,y
-y,1/2-x,1/2+z
1/2-y,-x,1/2+z
1/2-y,1/2-x,z
-z,1/2-y,1/2+x
1/2-z,-y,1/2+x
1/2-z,1/2-y,x
loop_
_atom_site_label
_atom_site_type_symbol
_atom_site_symmetry_multiplicity
_atom_site_Wyckoff_symbol
_atom_site_fract_x
_atom_site_fract_y
_atom_site_fract_z
_atom_site_occupancy
_atom_site_attached_hydrogens
_atom_site_calc_flag
Cu1 Cu2+ 4 a 0. 0. 0. 0.5 0 d
Fe1 Fe2+ 4 a 0. 0. 0. 0.5 0 d
S1 S2- 4 c 0.25 0.25 0.25 1. 0 d
loop_
_atom_type_symbol
_atom_type_oxidation_number
Cu2+ 2.000
Fe2+ 2.000
S2- -2.000

File: data/unit06/input/cod/1010950.cif
#------------------------------------------------------------------------------
#$Date: 2025-08-18 15:29:48 +0300 (Mon, 18 Aug 2025) $
#$Revision: 301772 $
#$URL: file:///home/coder/svn-repositories/_RELOADED_COD/cod-reloaded/cif/1/01/09/1010950.cif $
#------------------------------------------------------------------------------
#
# This file is available in the Crystallography Open Database (COD),
# http://www.crystallography.net/
#
# All data on this site have been placed in the public domain by the
# contributors.
#
data_1010950
loop_
_publ_author_name
'James, R. W.'
'Wood, W. A.'
_publ_section_title
;
 The Crystal Structures of Barytes, Celestine and Anglesite
;
_journal_coden_ASTM              PRLAAZ
_journal_name_full
;
Proceedings of the Royal Society of London, Series A: Mathematical and
Physical Sciences (76,1906-)
;
_journal_page_first              598
_journal_page_last               620
_journal_paper_doi               10.1098/rspa.1925.0148
_journal_volume                  109
_journal_year                    1925
_chemical_formula_structural     'Pb S O4'
_chemical_formula_sum            'O4 Pb S'
_chemical_name_mineral           Anglesite
_chemical_name_systematic        'Lead sulfate'
_space_group_IT_number           62
_symmetry_cell_setting           orthorhombic
_symmetry_Int_Tables_number      62
_symmetry_space_group_name_Hall  '-P 2ac 2n'
_symmetry_space_group_name_H-M   'P n m a'
_cell_angle_alpha                90
_cell_angle_beta                 90
_cell_angle_gamma                90
_cell_formula_units_Z            4
_cell_length_a                   8.45
_cell_length_b                   5.38
_cell_length_c                   6.93
_cell_volume                     315.0
_cod_depositor_comments
;
 Copied several data items from duplicate entry 9014778 and updated
 the bibliographic information.

 Antanas Vaitkus,
 2020-10-12
;
_cod_database_code               1010950
loop_
_space_group_symop_id
_space_group_symop_operation_xyz
1 x,y,z
2 1/2+x,1/2-y,1/2-z
3 -x,1/2+y,-z
4 1/2-x,-y,1/2+z
5 -x,-y,-z
6 1/2-x,1/2+y,1/2+z
7 x,1/2-y,z
8 1/2+x,y,1/2-z
loop_
_atom_site_label
_atom_site_type_symbol
_atom_site_symmetry_multiplicity
_atom_site_Wyckoff_symbol
_atom_site_fract_x
_atom_site_fract_y
_atom_site_fract_z
_atom_site_occupancy
_atom_site_attached_hydrogens
_atom_site_calc_flag
Pb1 Pb2+ 4 c 0.3153 0.25 0.3375 1. 0 d
S1 S6+ 4 c 0.443 0.25 -0.1947 1. 0 d
O1 O2- 4 c -1. -1. -1. 4. 0 dum
loop_
_atom_type_symbol
_atom_type_oxidation_number
Pb2+ 2.000
S6+ 6.000
O2- -2.000
loop_
_cod_related_entry_id
_cod_related_entry_database
_cod_related_entry_code
1 AMCSD 0017670
2 PubChem 9794739

File: data/unit06/input/cod/1011149.cif
#------------------------------------------------------------------------------
#$Date: 2022-09-25 22:10:12 +0300 (Sun, 25 Sep 2022) $
#$Revision: 278158 $
#$URL: file:///home/coder/svn-repositories/_RELOADED_COD/cod-reloaded/cif/1/01/11/1011149.cif $
#------------------------------------------------------------------------------
#
# This file is available in the Crystallography Open Database (COD),
# http://www.crystallography.net/
#
# All data on this site have been placed in the public domain by the
# contributors.
#
data_1011149
loop_
_publ_author_name
'Colby, M Y'
'la Coste, J B'
_publ_section_title              'The crystal structure of witherite.'
_journal_coden_ASTM              ZEKGAX
_journal_name_full
;
Zeitschrift fuer Kristallographie, Kristallgeometrie, Kristallphysik,
Kristallchemie (-144,1977)
;
_journal_page_first              1
_journal_page_last               7
_journal_volume                  90
_journal_year                    1935
_chemical_compound_source        natural
_chemical_formula_structural     'Ba (C O3)'
_chemical_formula_sum            'C Ba O3'
_chemical_name_mineral           Witherite
_chemical_name_systematic        'Barium carbonate'
_symmetry_cell_setting           orthorhombic
_symmetry_Int_Tables_number      62
_symmetry_space_group_name_Hall  '-P 2n 2a'
_symmetry_space_group_name_H-M   'P m c n S1'
_cell_angle_alpha                90
_cell_angle_beta                 90
_cell_angle_gamma                90
_cell_formula_units_Z            4
_cell_length_a                   5.28(2)
_cell_length_b                   8.83(2)
_cell_length_c                   6.39(2)
_cell_volume                     297.9
_exptl_crystal_density_meas      4.37(2)
_cod_original_formula_sum        'Ba C O3'
_cod_database_code               1011149
loop_
_symmetry_equiv_pos_as_xyz
x,y,z
1/2+x,-y,-z
1/2-x,1/2+y,1/2-z
1/2-x,-y,-z
1/2+x,1/2+y,1/2-z
-x,y,z
x,1/2-y,1/2+z
-x,1/2-y,1/2+z
loop_
_atom_site_label
_atom_site_type_symbol
_atom_site_symmetry_multiplicity
_atom_site_Wyckoff_symbol
_atom_site_fract_x
_atom_site_fract_y
_atom_site_fract_z
_atom_site_occupancy
_atom_site_attached_hydrogens
_atom_site_calc_flag
Ba1 Ba2+ 4 c 0. 0.417 0.002 1. 0 d
C1 C4+ 4 c 0. 0.75 0.155 1. 0 d
O1 O2- 4 c 0. 0.889 0.155 1. 0 d
O2 O2- 8 d 0.202 0.68 0.155 1. 0 d
loop_
_atom_type_symbol
_atom_type_oxidation_number
Ba2+ 2.000
C4+ 4.000
O2- -2.000
loop_
_cod_related_entry_id
_cod_related_entry_database
_cod_related_entry_code
1 ChemSpider 10121

File: data/unit06/input/cod/1532071.cif
#------------------------------------------------------------------------------
#$Date: 2016-02-13 21:28:24 +0200 (Sat, 13 Feb 2016) $
#$Revision: 176429 $
#$URL: file:///home/coder/svn-repositories/_RELOADED_COD/cod-reloaded/cif/1/53/20/1532071.cif $
#------------------------------------------------------------------------------
#
# This file is available in the Crystallography Open Database (COD),
# http://www.crystallography.net/
#
# All data on this site have been placed in the public domain by the
# contributors.
#
data_1532071
loop_
_publ_author_name
'Ramirez, R.'
'Mujica, C.'
'Llanos, J.'
'Buljan, A.'
_publ_section_title
;
 A family of new compounds derived from chalcopyrite. Common patterns in
 their electronic and crystal structures
;
_journal_name_full               'Boletin de la Sociedad Chilena de Quimica'
_journal_page_first              235
_journal_page_last               245
_journal_volume                  46
_journal_year                    2001
_chemical_formula_sum            'Cu Fe K S2'
_chemical_name_systematic        'K Cu Fe S2'
_space_group_IT_number           139
_symmetry_space_group_name_Hall  '-I 4 2'
_symmetry_space_group_name_H-M   'I 4/m m m'
_cell_angle_alpha                90
_cell_angle_beta                 90
_cell_angle_gamma                90
_cell_formula_units_Z            2
_cell_length_a                   3.837
_cell_length_b                   3.837
_cell_length_c                   13.384
_cell_volume                     197.047
_citation_journal_id_ASTM        BOCQAX
_cod_data_source_file            Ramirez_BOCQAX_2001_128.cif
_cod_data_source_block           Cu1Fe1K1S2
_cod_original_cell_volume        197.0468
_cod_original_formula_sum        'Cu1 Fe1 K1 S2'
_cod_database_code               1532071
loop_
_symmetry_equiv_pos_as_xyz
x,y,z
-y,x,z
-x,-y,z
y,-x,z
x,-y,-z
y,x,-z
-x,y,-z
-y,-x,-z
-x,-y,-z
y,-x,-z
x,y,-z
-y,x,-z
-x,y,z
-y,-x,z
x,-y,z
y,x,z
x+1/2,y+1/2,z+1/2
-y+1/2,x+1/2,z+1/2
-x+1/2,-y+1/2,z+1/2
y+1/2,-x+1/2,z+1/2
x+1/2,-y+1/2,-z+1/2
y+1/2,x+1/2,-z+1/2
-x+1/2,y+1/2,-z+1/2
-y+1/2,-x+1/2,-z+1/2
-x+1/2,-y+1/2,-z+1/2
y+1/2,-x+1/2,-z+1/2
x+1/2,y+1/2,-z+1/2
-y+1/2,x+1/2,-z+1/2
-x+1/2,y+1/2,z+1/2
-y+1/2,-x+1/2,z+1/2
x+1/2,-y+1/2,z+1/2
y+1/2,x+1/2,z+1/2
loop_
_atom_site_label
_atom_site_type_symbol
_atom_site_fract_x
_atom_site_fract_y
_atom_site_fract_z
_atom_site_occupancy
_atom_site_U_iso_or_equiv
Fe1 Fe+2 0 0.5 0.25 0.5 0.0
S1 S-2 0 0 0.3333 1 0.0
Cu1 Cu+1 0 0.5 0.25 0.5 0.0
K1 K+1 0 0 0 1 0.0

File: data/unit06/input/cod/9000094.cif
#------------------------------------------------------------------------------
#$Date: 2025-11-01 14:29:51 +0200 (Sat, 01 Nov 2025) $
#$Revision: 303136 $
#$URL: file:///home/coder/svn-repositories/_RELOADED_COD/cod-reloaded/cif/9/00/00/9000094.cif $
#------------------------------------------------------------------------------
#
# This file is available in the Crystallography Open Database (COD),
# http://www.crystallography.net/. The original data for this entry
# were provided the American Mineralogist Crystal Structure Database,
# http://rruff.geo.arizona.edu/AMS/amcsd.php
#
# The file may be used within the scientific community so long as
# proper attribution is given to the journal article from which the
# data were obtained.
#
data_9000094
loop_
_publ_author_name
'Prewitt, C. T.'
'Buerger, M. J.'
_publ_section_title
;
 The crystal structure of cahnite, Ca2BAsO4(OH)4
;
_journal_name_full               'American Mineralogist'
_journal_page_first              1077
_journal_page_last               1085
_journal_volume                  46
_journal_year                    1961
_chemical_compound_source        'Franklin, New Jersey, USA'
_chemical_formula_sum            'As B Ca2 H4 O8'
_chemical_name_mineral           Cahnite
_space_group_IT_number           82
_symmetry_space_group_name_Hall  'I -4'
_symmetry_space_group_name_H-M   'I -4'
_cell_angle_alpha                90
_cell_angle_beta                 90
_cell_angle_gamma                90
_cell_formula_units_Z            2
_cell_length_a                   7.11
_cell_length_b                   7.11
_cell_length_c                   6.20
_cell_volume                     313.423
_database_code_amcsd             0000097
_exptl_crystal_density_diffrn    3.157
_cod_database_code               9000094
loop_
_space_group_symop_operation_xyz
x,y,z
1/2+x,1/2+y,1/2+z
y,-x,-z
1/2+y,1/2-x,1/2-z
-x,-y,z
1/2-x,1/2-y,1/2+z
-y,x,-z
1/2-y,1/2+x,1/2-z
loop_
_atom_site_label
_atom_site_fract_x
_atom_site_fract_y
_atom_site_fract_z
_atom_site_attached_hydrogens
_atom_site_type_symbol
As 0.00000 0.00000 0.00000 0 As
B 0.00000 0.50000 0.25000 0 B
Ca1 0.00000 0.00000 0.50000 0 Ca
Ca2 0.00000 0.50000 0.75000 0 Ca
O1 0.17800 0.05400 0.16700 0 O
O-H2 0.16000 0.44400 0.11400 1 O
loop_
_cod_changelog_entry_id
_cod_changelog_entry_author
_cod_changelog_entry_date
_cod_changelog_entry_text
1
;cod-tools version 3.8.0
Id: cif_guess_AMCSD_atom_types 9574 2023-05-10 09:00:05Z saulius
;
2023-05-10T18:45:43+03:00
;Derived atom types
from atom names that follow the AMCSD naming convention
(Wat == water, O-H == hydroxyl).
;
loop_
_cod_related_entry_id
_cod_related_entry_database
_cod_related_entry_code
1 AMCSD 0000097
2 Wikidata Q3649812
3 Wikipedia Cahnite
4 ROD 1000412
5 ROD 1000512
6 ROD 1000595
7 ROD 1000600

File: data/unit06/input/cod/9000096.cif
#------------------------------------------------------------------------------
#$Date: 2023-03-26 11:09:57 +0300 (Sun, 26 Mar 2023) $
#$Revision: 282068 $
#$URL: file:///home/coder/svn-repositories/_RELOADED_COD/cod-reloaded/cif/9/00/00/9000096.cif $
#------------------------------------------------------------------------------
#
# This file is available in the Crystallography Open Database (COD),
# http://www.crystallography.net/. The original data for this entry
# were provided the American Mineralogist Crystal Structure Database,
# http://rruff.geo.arizona.edu/AMS/amcsd.php
#
# The file may be used within the scientific community so long as
# proper attribution is given to the journal article from which the
# data were obtained.
#
data_9000096
loop_
_publ_author_name
'Graf, D. L.'
_publ_section_title
;
 Crystallographic tables for the rhombohedral carbonates
;
_journal_name_full               'American Mineralogist'
_journal_page_first              1283
_journal_page_last               1316
_journal_volume                  46
_journal_year                    1961
_chemical_formula_structural     Mg(CO3)
_chemical_formula_sum            'C Mg O3'
_chemical_name_mineral           Magnesite
_space_group_crystal_system      trigonal
_space_group_IT_number           167
_space_group_name_Hall           '-R 3 2"c'
_space_group_name_H-M_alt        'R -3 c :H'
_symmetry_space_group_name_H-M   'R -3 c'
_cell_angle_alpha                90
_cell_angle_beta                 90
_cell_angle_gamma                120
_cell_formula_units_Z            6
_cell_length_a                   4.6330
_cell_length_b                   4.6330
_cell_length_c                   15.016
_cell_volume                     279.132
_database_code_amcsd             0000099
_exptl_crystal_density_diffrn    3.009
_cod_original_sg_symbol_H-M      'R -3 c'
_cod_original_formula_sum        'Mg C O3'
_cod_database_code               9000096
loop_
_space_group_symop_id
_space_group_symop_operation_xyz
1 x,y,z
2 2/3+x,1/3+y,1/3+z
3 1/3+x,2/3+y,2/3+z
4 x,x-y,1/2+z
5 2/3+x,1/3+x-y,5/6+z
6 1/3+x,2/3+x-y,1/6+z
7 y,x,1/2-z
8 2/3+y,1/3+x,5/6-z
9 1/3+y,2/3+x,1/6-z
10 -x+y,y,1/2+z
11 2/3-x+y,1/3+y,5/6+z
12 1/3-x+y,2/3+y,1/6+z
13 -x,-x+y,1/2-z
14 2/3-x,1/3-x+y,5/6-z
15 1/3-x,2/3-x+y,1/6-z
16 -y,-x,1/2+z
17 2/3-y,1/3-x,5/6+z
18 1/3-y,2/3-x,1/6+z
19 x-y,-y,1/2-z
20 2/3+x-y,1/3-y,5/6-z
21 1/3+x-y,2/3-y,1/6-z
22 y,-x+y,-z
23 2/3+y,1/3-x+y,1/3-z
24 1/3+y,2/3-x+y,2/3-z
25 -x+y,-x,z
26 2/3-x+y,1/3-x,1/3+z
27 1/3-x+y,2/3-x,2/3+z
28 -x,-y,-z
29 2/3-x,1/3-y,1/3-z
30 1/3-x,2/3-y,2/3-z
31 -y,x-y,z
32 2/3-y,1/3+x-y,1/3+z
33 1/3-y,2/3+x-y,2/3+z
34 x-y,x,-z
35 2/3+x-y,1/3+x,1/3-z
36 1/3+x-y,2/3+x,2/3-z
loop_
_atom_site_label
_atom_site_fract_x
_atom_site_fract_y
_atom_site_fract_z
Mg 0.00000 0.00000 0.00000
C 0.00000 0.00000 0.25000
O 0.27760 0.00000 0.25000
loop_
_cod_related_entry_id
_cod_related_entry_database
_cod_related_entry_code
1 AMCSD 0000099

File: data/unit06/input/cod/9009666.cif
#------------------------------------------------------------------------------
#$Date: 2024-05-06 10:39:41 +0300 (Mon, 06 May 2024) $
#$Revision: 291735 $
#$URL: file:///home/coder/svn-repositories/_RELOADED_COD/cod-reloaded/cif/9/00/96/9009666.cif $
#------------------------------------------------------------------------------
#
# This file is available in the Crystallography Open Database (COD),
# http://www.crystallography.net/. The original data for this entry
# were provided the American Mineralogist Crystal Structure Database,
# http://rruff.geo.arizona.edu/AMS/amcsd.php
#
# The file may be used within the scientific community so long as
# proper attribution is given to the journal article from which the
# data were obtained.
#
data_9009666
loop_
_publ_author_name
'Gualtieri, A. F.'
_publ_section_title
;
 Accuracy of XRPD QPA using the combined Rietveld-RIR method
;
_journal_name_full               'Journal of Applied Crystallography'
_journal_page_first              267
_journal_page_last               278
_journal_paper_doi               10.1107/S002188989901643X
_journal_volume                  33
_journal_year                    2000
_chemical_compound_source        'Baveno, Novara, Italy'
_chemical_formula_sum            'O2 Si'
_chemical_name_mineral           Quartz
_space_group_IT_number           152
_symmetry_space_group_name_Hall  'P 31 2"'
_symmetry_space_group_name_H-M   'P 31 2 1'
_cell_angle_alpha                90
_cell_angle_beta                 90
_cell_angle_gamma                120
_cell_length_a                   4.9158
_cell_length_b                   4.9158
_cell_length_c                   5.4091
_cell_formula_units_Z            3
_cell_volume                     113.199
_database_code_amcsd             0012866
_exptl_crystal_density_diffrn    2.644
_cod_original_formula_sum        'Si O2'
_cod_database_code               9009666
loop_
_space_group_symop_operation_xyz
x,y,z
y,x,-z
-y,x-y,1/3+z
-x,-x+y,1/3-z
-x+y,-x,2/3+z
x-y,-y,2/3-z
loop_
_atom_site_label
_atom_site_fract_x
_atom_site_fract_y
_atom_site_fract_z
_atom_site_U_iso_or_equiv
Si 0.53030 0.00000 0.33333 0.02200
O 0.14620 0.41420 -0.11900 0.01900
loop_
_cod_related_entry_id
_cod_related_entry_database
_cod_related_entry_code
1 AMCSD 0012866

File: data/unit06/input/cod/9012388.cif
#------------------------------------------------------------------------------
#$Date: 2024-05-16 09:36:09 +0300 (Thu, 16 May 2024) $
#$Revision: 291877 $
#$URL: file:///home/coder/svn-repositories/_RELOADED_COD/cod-reloaded/cif/9/01/23/9012388.cif $
#------------------------------------------------------------------------------
#
# This file is available in the Crystallography Open Database (COD),
# http://www.crystallography.net/. The original data for this entry
# were provided the American Mineralogist Crystal Structure Database,
# http://rruff.geo.arizona.edu/AMS/amcsd.php
#
# The file may be used within the scientific community so long as
# proper attribution is given to the journal article from which the
# data were obtained.
#
data_9012388
loop_
_publ_author_name
'Matkovic, P.'
'Schubert, K.'
_publ_section_title
;
 Kristallstruktur von Pd9Te4
;
_journal_name_full               'Journal of the Less-Common Metals'
_journal_page_first              P39
_journal_page_last               P46
_journal_paper_doi               10.1016/0022-5088(78)90205-9
_journal_volume                  58
_journal_year                    1978
_chemical_formula_sum            'Pd9 Te4'
_chemical_name_mineral           Telluropalladinite
_space_group_IT_number           14
_symmetry_space_group_name_Hall  '-P 2ybc'
_symmetry_space_group_name_H-M   'P 1 21/c 1'
_cell_angle_alpha                90
_cell_angle_beta                 91.97
_cell_angle_gamma                90
_cell_length_a                   7.458
_cell_length_b                   13.938
_cell_length_c                   8.839
_cell_formula_units_Z            4
_cell_volume                     918.267
_database_code_amcsd             0014141
_exptl_crystal_density_diffrn    10.620
_cod_database_code               9012388
loop_
_space_group_symop_operation_xyz
x,y,z
x,1/2-y,1/2+z
-x,1/2+y,1/2-z
-x,-y,-z
loop_
_atom_site_label
_atom_site_fract_x
_atom_site_fract_y
_atom_site_fract_z
_atom_site_U_iso_or_equiv
Pd1 0.20540 0.32300 0.10560 0.01013
Pd2 0.27460 0.69570 0.17210 0.01140
Pd3 0.03730 0.06230 0.38450 0.01140
Pd4 0.11210 0.45220 0.36140 0.01267
Pd5 0.02720 0.65350 0.39560 0.02280
Pd6 0.16970 0.86130 0.36090 0.01267
Pd7 0.34550 0.16960 0.30020 0.01140
Pd8 0.49890 0.36880 0.30880 0.01140
Pd9 0.41620 0.56460 0.39110 0.01013
Te1 0.24500 0.00360 0.14590 0.00760
Te2 0.30120 0.50660 0.10730 0.00887
Te3 0.04950 0.26420 0.35810 0.00887
Te4 0.46300 0.75160 0.43180 0.00633
loop_
_cod_related_entry_id
_cod_related_entry_database
_cod_related_entry_code
1 AMCSD 0014141

File: data/unit06/input/cod/9013071.cif
#------------------------------------------------------------------------------
#$Date: 2024-05-16 09:36:09 +0300 (Thu, 16 May 2024) $
#$Revision: 291877 $
#$URL: file:///home/coder/svn-repositories/_RELOADED_COD/cod-reloaded/cif/9/01/30/9013071.cif $
#------------------------------------------------------------------------------
#
# This file is available in the Crystallography Open Database (COD),
# http://www.crystallography.net/. The original data for this entry
# were provided the American Mineralogist Crystal Structure Database,
# http://rruff.geo.arizona.edu/AMS/amcsd.php
#
# The file may be used within the scientific community so long as
# proper attribution is given to the journal article from which the
# data were obtained.
#
data_9013071
loop_
_publ_author_name
'Rieder, M.'
'Crelling, J. C.'
'Sustai, O.'
'Drabek, M.'
'Weiss, Z.'
'Klementova, M.'
_publ_section_title
;
 Arsenic in iron disulfides in a brown coal from the North Bohemian Basin,
 Czech Republic
 Sample: natural As-pyrite
;
_journal_name_full               'International Journal of Coal Geology'
_journal_page_first              115
_journal_page_last               121
_journal_paper_doi               10.1016/j.coal.2006.07.003
_journal_volume                  71
_journal_year                    2007
_chemical_compound_source
'Dul CSA mine, North Bohemian Basin, Czech Republic'
_chemical_formula_sum            'As0.54 Fe S1.46'
_chemical_name_mineral           Pyrite
_space_group_IT_number           205
_symmetry_space_group_name_Hall  '-P 2ac 2ab 3'
_symmetry_space_group_name_H-M   'P a -3'
_cell_angle_alpha                90
_cell_angle_beta                 90
_cell_angle_gamma                90
_cell_length_a                   5.429
_cell_length_b                   5.429
_cell_length_c                   5.429
_cell_formula_units_Z            4
_cell_volume                     160.015
_database_code_amcsd             0012730
_exptl_crystal_density_diffrn    5.941
_cod_original_sg_symbol_H-M      'P a 3'
_cod_original_formula_sum        'Fe (S1.46 As.54)'
_cod_database_code               9013071
loop_
_space_group_symop_operation_xyz
x,y,z
1/2+z,x,1/2-y
z,1/2-x,1/2+y
1/2-z,1/2+x,y
-z,-x,-y
1/2+y,1/2-z,-x
1/2-y,-z,1/2+x
-y,1/2+z,1/2-x
y,z,x
x,1/2-y,1/2+z
1/2-x,1/2+y,z
1/2+x,y,1/2-z
-x,-y,-z
1/2-z,-x,1/2+y
-z,1/2+x,1/2-y
1/2+z,1/2-x,-y
z,x,y
1/2-y,1/2+z,x
1/2+y,z,1/2-x
y,1/2-z,1/2+x
-y,-z,-x
-x,1/2+y,1/2-z
1/2+x,1/2-y,-z
1/2-x,-y,1/2+z
loop_
_atom_site_label
_atom_site_fract_x
_atom_site_fract_y
_atom_site_fract_z
_atom_site_occupancy
_atom_site_U_iso_or_equiv
Fe 0.00000 0.00000 0.00000 1.00000 0.02520
S 0.38500 0.38500 0.38500 0.73000 0.01229
As 0.38500 0.38500 0.38500 0.27000 0.01229
loop_
_cod_related_entry_id
_cod_related_entry_database
_cod_related_entry_code
1 AMCSD 0012730
