Repository: qaemu/rietveld-agent

# rietveld-agent
Deterministic Rietveld quantitative phase analysis (RQPA) of laboratory
powder X-ray diffraction (PXRD) data, demonstrated end-to-end on the four
NIST SRM 2686a cement clinker reference patterns of García-Maté et al.
(2024). GSAS-II performs the refinement; this repository supplies the
COD-pinned structure set, a staged and budget-bounded refinement
protocol, the evaluation harness, and hash-locked reporting.

Every reported number rebuilds from the raw patterns with `make report`,
and the validation harness (spike 16) re-runs the whole pipeline and
compares canonical content hashes — reproducibility is a machine-checked
property, not a claim. The deterministic engine is runtime-agnostic:
OpenCode, Claude Code, and Codex are interchangeable front-ends around it
([`AGENTS.md`](AGENTS.md)).

## Quick start

```bash
git clone https://github.com/qaemu/rietveld-agent-spikes
cd rietveld-agent-spikes
make env          # virtualenv with numpy/scipy/matplotlib/pytest
make check        # syntax checks
make test         # regression suite
```

GSAS-II is pinned in `.vendor/GSAS-II` and bootstrapped on first use
(official installer, Apache-2.0, never bundled as a dependency) — no
manual GSAS-II installation. Full per-platform, per-runtime instructions
(macOS / Linux / Windows, OpenCode / Claude Code / Codex):
[`docs/installation.md`](docs/installation.md).

## Results

Spike 15 implements the protocol; all six refinements converge
deterministically (same inputs → same outputs, result-JSON md5 recorded):

| sample | model | wR (%) | note |
|---|---|---|---|
| clinker Cu | M3 | 15.07 | alite over-absorbed (95.3 wt%) |
| clinker Cu | **T1** | 20.91 | **alite 63.5 vs 66.0 published** |
| silicate residue | M3 | 20.18 | alite 98.5 wt% |
| silicate residue | T1 | 27.11 | alite 84.3 vs 78.7 |
| aluminate residue | M3 | 13.56 | all 5 phases reported (aphthitalite constraint) |
| clinker synchrotron | M3 | **9.76** | best wR; alite absorbs |

Spike 16 validates the suite: two independent full runs produce
bit-identical payloads (canonical md5 `f43d8be2c932420676d612242dd049a5`),
and four synthetic known-answer patterns recover every injected phase
within band — **4/4 samples, 24/24 phase rows** — no refinement fails,
no phase is left indeterminate. The residual distance to the
publication-grade targets (wR ≤ 6.5% Cu, ≤ 5% sync) is attributed to
microabsorption and is the subject of the planned Brindley-correction
spike 17.

Spike 20 adds the full-COD screening gate: candidate phases are ranked
by strip-iteration against the complete COD line index (524,948
entries), accepted hypotheses are refined by staged GSAS-II QPA, and
every one of the 20 benchmark samples reports a verified phase set —
**20/20 PASS, zero riders** (`make gate`, results in
`data/spike20/results/`; see [README.en.md](README.en.md) for the
reference-style entry table).

## Papers

Four working papers in [`paper/`](paper/) (PDF, rebuilt with `make
paper`), written following the fifteen-step framework of Drake & Han
(2025), *How to write a scientific paper in fifteen steps*
(doi:10.1371/journal.pcbi.1013505):

| paper | contents |
|---|---|
| [`paper/main.pdf`](paper/main.pdf) | manuscript: protocol, results, reproducibility |
| [`paper/paper1_protocol.pdf`](paper/paper1_protocol.pdf) | P-1 — the bounded-budget protocol: how the software works |
| [`paper/paper2_validation.pdf`](paper/paper2_validation.pdf) | P-2 — known-answer validation: why the results are valid |
| [`paper/paper3_deployment.pdf`](paper/paper3_deployment.pdf) | P-3 — deployment on OpenCode, Claude Code, Codex |

## Repository layout

```
core/                 deterministic scientific engine (ingest, calibration,
                      catalog, retrieval, hypothesis, verdict, reporting)
benchmarks/eval/      instrument-aware noise model, evaluation harness
benchmarks/spikes/    numbered, self-contained experiments (spikes 02-20)
cli/                  operator CLI (python -m cli analyze ...)
governance/           schemas and policies for controlled scientific inputs
skills/contracts/     agent-facing decision criteria and parameter allowlists
_shared/              shared conventions for reuse across skills/experiments
scripts/              repository entry points (e.g. gate_runner.sh)
examples/ e2e-qpa/    runnable single-sample demo
projects/ qarr-qpa/   project landing page (composition demo, milestones)
assets/               repository preview figures

## Reproducing the results

```bash
make report     # rerun every RQPA refinement (GSAS-II, ~45 min)
make figures    # regenerate the manuscript figures
make paper      # rebuild all paper PDFs (tectonic)
make test       # regression suite (pytest)
```

Reference patterns are the four SRM 2686a files published with
García-Maté et al. (Zenodo 10.5281/zenodo.1318501); the ingest parsers
re-emit them as two-column data with intensities untouched (sha256
recorded).

File: data/unit03/results/unit03_report.md
# Unit 03: calibration registry

- records: 3 (Cu XYE-DEFAULT, Cu XML-FINGERPRINTED, Fe XML-FINGERPRINTED)
- schema: governance/schemas/calibration.schema.json (calibration/v0), validated on insert
- policy: calibration_requirement = released-only (analysis_policy.example.json)

## PRM audit

| prm | anode | kalpha1 | kalpha2 | profile fn | sha256 |
|---|---|---|---|---|---|
| cu | CuKa | 1.5405 | 1.5443 | 3 | e59413059bc3 |
| fe | FeKa | 1.9360 | 1.9399 | 3 | c64443a939bf |

## Resolution of golden fixtures

| fixture | expected | outcome | record |
|---|---|---|---|
| cu_PbSO4.xrdml | Cu | resolved | cal-967c5da10ad2 |
| cu_quartz.xrdml | Cu | resolved | cal-967c5da10ad2 |
| fe_PbSO4.xrdml | Fe | resolved | cal-9bba7cdaeb39 |
| unknown_MoKa | unknown | unknown | - |
| ambiguity_demo | ambiguous | ambiguous | ['cal-967c5da10ad2', 'cal-ambig-demo'] |

## Findings
- Resolution is physical (anode + kalpha wavelengths + scan axis), not filename/extension based; scan-grid is soft context (real scans vary).
- ambiguous and unknown are hard stops: the agent must abstain or ask the administrator to register the instrument; never guess a PRM.
- evidence_ref ties every released calibration to its verification run (unit01 report) -> audit trail is part of the record.
- XYE-DEFAULT is the single admin-approved fallback for plain XYE input; metadata-rich XRDML input always resolves via fingerprints.

## Verdict
- [ ] all 3 golden fixtures resolve to the correct released calibration
- [ ] unknown instrument detected as unknown (Mo variant)
- [ ] duplicate released calibrations detected as ambiguous
- [ ] registry persists and round-trips identically
- [ ] every record validates against calibration.schema.json

File: data/unit04/results/unit04_report.md
# Unit 04: M1 vertical slice -- analyze

- library: data/candidates/library.json (manifest 340127a8343ea8f0...)
- registry: data/unit03/results/registry.json

## Cases

| fixture | expected | got | top sim | bundle |
|---|---|---|---|---|
| cu_PbSO4.xrdml | supported | supported | 1.0 | data/unit04/results/bundles/cu_PbSO4.xrdml.bundle.json |
| cu_quartz.xrdml | supported | supported | 1.0 | data/unit04/results/bundles/cu_quartz.xrdml.bundle.json |
| fe_PbSO4.xrdml | supported | supported | 1.0 | data/unit04/results/bundles/fe_PbSO4.xrdml.bundle.json |
| unknown_MoKa(no file, params only) | unknown_calibration | unknown | - | - |

## Findings
- Fe measurement resolves against a Cu-only fingerprint library in d-space (mat-pbso4 cross-anode), so calibration (not library) carries the instrument coupling.
- Abstention is total-precedence: calibration unknown/ambiguous stops before any hypothesis work (policy: released-only).
- M1 evidence is fingerprint-only; thresholds (top sim >= 0.35, margin >= 0.10) are explicit constants in core/verdict pending policy promotion when refinement-backed evidence lands.
- SUPERSEDED by unit 05: the 0.108 cross-anode margin shown in M1 was an exact-match artifact (query == its own library entry). The margin is now family-aware (against the best DIFFERENT phase family); see data/unit05/results/unit05_report.md. M1 verdicts unchanged, same-anode and cross-anode both hold.
- Catalogue-backing (unit 06): the M1 sampling of quartz-family patterns was chemistry-validated as GaAsO4 (quartz homeotype) and the 'NaCl' spot as Ag0.5Bi0.5S; the library and these expectations now reflect the validated identities (data/catalog/releases/catalog_0.1.0.json).
- Every bundle validates against run_bundle.schema.json at write time and in the test suite.

## Verdict
- [ ] cu_PbSO4 -> supported PbSO4
- [ ] cu_quartz -> supported SiO2
- [ ] fe_PbSO4 -> supported PbSO4 (cross-anode)
- [ ] unknown MoKa -> hard-stop abstain (calibration unknown)
- [ ] all bundles schema-valid

File: data/unit05/results/unit05_report.md
# Unit 05: threshold-robustness evaluation (M1 fingerprint thresholds)

Constants under test: `min_top_similarity = 0.35`, `min_margin = 0.10` with the **family-aware margin** (top similarity minus the best different-phase-family candidate; introduced by unit 05: statuses are per phase family, so differently-realized entries of the SAME family must not compete). Library manifest `340127a8343ea8f0...`, 50 seeded replicates per level (deterministic RNG).

## Noise envelope (cumulative severity)

| level | peak counts | displacement (mm) | background drift |
|---|---|---|---|
| L0 | None | 0.0 | 0.0 |
| L1 | 1000000 | 0.02 | 0.005 |
| L2 | 300000 | 0.05 | 0.01 |
| L3 | 100000 | 0.1 | 0.02 |
| L4 | 30000 | 0.2 | 0.05 |
| L5 | 10000 | 0.3 | 0.1 |
| L6 | 3000 | 0.5 | 0.15 |
| L7 | 1000 | 0.8 | 0.2 |

## Pass 1: evidence-only (no statistics gate)

Abstain rate; median sim / median family margin.

| material | L0 | L1 | L2 | L3 | L4 | L5 | L6 | L7 | evidence flip |
|---|---|---|---|---|---|---|---|---|---|
| pbso4-cu | 0.00 (1.000/0.914) | 0.00 (0.982/0.900) | 0.00 (0.903/0.825) | 0.00 (0.721/0.613) | 0.00 (0.570/0.426) | 0.48 (0.355/0.275) | 1.00 (0.130/0.016) | 0.00 (0.421/0.370) | L6 |
| sio2-cu | 0.00 (1.000/0.926) | 0.00 (0.977/0.915) | 0.00 (0.880/0.834) | 0.00 (0.671/0.640) | 1.00 (0.262/0.228) | 1.00 (0.065/0.037) | 1.00 (0.119/0.103) | 1.00 (0.074/0.029) | L4 |
| pbso4-fe | 0.00 (1.000/0.920) | 0.00 (0.969/0.892) | 0.00 (0.892/0.821) | 0.00 (0.791/0.730) | 0.00 (0.516/0.396) | 0.00 (0.476/0.354) | 1.00 (0.150/0.100) | 1.00 (0.098/0.025) | L6 |
| nacl-cu | 0.00 (1.000/0.900) | 0.00 (0.985/0.902) | 0.00 (0.893/0.832) | 0.00 (0.652/0.614) | 1.00 (0.332/0.298) | 1.00 (0.119/0.076) | 1.00 (0.047/0.017) | 1.00 (0.079/0.070) | L4 |

## Statistics gate

- Derived rule: counts at the last severity level at which EVERY material is fully supported -> **min_peak_counts = 100000** (level L3).
- Implemented in `core/verdict` (decide(..., min_peak_counts=100000)).

## Pass 2: fused pipeline (evidence + statistics gate, as shipped)

| material | L0 | L1 | L2 | L3 | L4 | L5 | L6 | L7 | fused flip |
|---|---|---|---|---|---|---|---|---|---|
| pbso4-cu | 0.00 | 0.00 | 0.00 | 0.52 | 1.00 | 1.00 | 1.00 | 1.00 | L3 |
| sio2-cu | 0.00 | 0.00 | 0.00 | 0.58 | 1.00 | 1.00 | 1.00 | 1.00 | L3 |
| pbso4-fe | 0.00 | 0.00 | 0.00 | 0.42 | 1.00 | 1.00 | 1.00 | 1.00 | L4 |
| nacl-cu | 0.00 | 0.00 | 0.00 | 0.58 | 1.00 | 1.00 | 1.00 | 1.00 | L3 |

## Controls
- Amorphous negative control (fused): max false-positive rate **0.0000** (must be 0).
- L0 clean must reproduce M1 e2e (all supported): yes.
- Abstain-rate monotonicity (fused): ok.

## Verdict
- **KEEP thresholds 0.35/0.10 with family-aware margin: evidence remains majority-supported through L3 (first majority flip at L4; critical: sio2-cu / nacl-cu). Statistics gate min_peak_counts = 100000 (derived at envelope level L3); the fused pipeline intentionally abstains from the gate boundary (L3) onward.**
- Fused flips: {"pbso4-cu": "L3", "sio2-cu": "L3", "pbso4-fe": "L4", "nacl-cu": "L3"}
- Wall clock: 144.7s
- **passed = True**

File: data/unit06/results/unit06_report.md
# Unit 06: COD catalog release 0.1.1 + catalog-backed library

- 12 validated entries (release `/Users/lucas/Documents/CNEA/rietveld-agent/data/catalog/releases/catalog_0.1.1.json`), 0 rejected, cif_validation_rate **1.0**.
- Newly fetched from COD: 9 (first-introduced by unit 06: all but the three pre-existing fixture CODs [1000041, 1009000, 9011025]).
- Runtime library rebuilt from the release: all `cod-<id>` materials catalog-backed; legacy M1 fixture entries provenance-corrected.

## Entries

| cod_id | family | formula | space group | flags |
|---|---|---|---|---|
| 1000017 | Al2O3 (corundum) | Al2 O3 | R -3 c :H | - |
| 1000041 | NaCl (halite) | Cl Na | F m -3 m | - |
| 1000043 | CaF2 (fluorite) | Ca F2 | F m -3 m | - |
| 1009000 | GaAsO4 (quartz homeotype) | As Ga O4 | P 31 2 1 | quartz-homeotype, ex-SiO2-mislabel |
| 1010928 | CaCO3 (calcite) | C Ca O3 | R -3 c RS | - |
| 1010950 | PbSO4 (anglesite) | O4 Pb S | P n m a | - |
| 1530150 | TiO2 (rutile) | O2 Ti | P 42/m n m | - |
| 1544891 | FeS2 (pyrite) | Fe S2 | P a -3 | - |
| 9000927 | magnetite-family | Fe2.75 O4 Ti0.25 | F d -3 m :2 | ti-substituted |
| 9006758 | MgO (periclase) | Mg O | F m -3 m | - |
| 9009666 | SiO2 (quartz) | O2 Si | P 31 2 1 | - |
| 9011025 | AgBiS2 (schapbachite) | Ag0.5 Bi0.5 S | F m -3 m | synthetic, ex-NaCl-mislabel |

## Rejected


## M1 library provenance audit

| m1 entry | source cif | claimed | actual | action |
|---|---|---|---|---|
| mat-nacl | halite_9011025.cif | NaCl (halite) | Ag0.5Bi0.5S (schapbachite, NaCl-type lattice) | replaced by cod-1000041 (real NaCl); 9011025 becomes its own schapbachite entry |
| mat-sio2 | quartz_1009000.cif | SiO2 (quartz-family) | GaAsO4 (quartz homeotype, P3121) | replaced by cod-1009000 (GaAsO4 homeotype) + real SiO2 quartz entry |
| mat-pbso4 / mat-pbso4-fe | PbSO4-Wyckoff.cif | PbSO4 | PbSO4 (anglesite) -- verified | kept; catalog reference = COD anglesite |

## Release 0.1.1 structural corrections

| entry | family | actual structure | evidence | action |
|---|---|---|---|---|
| cod-1010942 (release 0.1.0) | TiO2 (rutile) | ANATASE, I41/amd, a=3.73 c=9.37 | published rutile R040049 cell a=4.5955(1) c=2.9598(1) (RRUFF REFINE v3.0) | replaced by cod-1530150 (O2 Ti, P42/mnm, a=4.59 c=2.96; Khitrova et al. 1977, Kristallografiya 22) |
| cod-9012601 (release 0.1.0) | SiO2 (quartz) | compressed quartz variant, P3121, a=4.812 c=5.327 | real alpha-quartz cell a~4.913 c~5.405; RRUFF quartz R040031 refined a=4.9134 c=5.4042 | pool now prefers cod-9009666 (alpha-quartz, a=4.9158 c=5.4091); 9012601 no longer a library material |

- Library manifest: 859aff267a3d1d94... (deterministic rebuild: True)
- Library materials: 14 (cod-1000017, cod-1000041, cod-1000043, cod-1009000, cod-1010928, cod-1010950, cod-1530150, cod-1544891, cod-9000927, cod-9006758, cod-9009666, cod-9011025, mat-pbso4, mat-pbso4-fe)
- Wall clock: 0.3s

## Verdict
- Release schema-valid, entries chemistry-validated, rejected list recorded.
- Release 0.1.1 structural audit: the rutile family now hosts the true rutile structure (1530150, P42/mnm, anterior anatase 1010942 removed) and the quartz family the true alpha-quartz (9009666, compressed 9012601 removed) -- both match the RRUFF refined cells (R040049 / R040031) within profile tolerance, so published real rutile/quartz patterns can now identify.
- M1 library corrected: no remaining mislabelled chemistry (PbSO4 verified; NaCl/SiO2 fixed).
- Unit 04/05 re-run on the catalog-backed library: e2e green (PbSO4 (anglesite) same-anode + cross-anode; cu_quartz resolves to GaAsO4 (quartz homeotype); NaCl eval now simulates the real halite COD 1000041; family-aware margins >= 0.9).

File: data/unit13/results/unit13_report.md
# Unit 13: multiphase Rietveld QPA (GSAS-II) on SRM 2686a clinker

- Goal: quantitative phase analysis of the 4 real NIST clinker patterns using ONLY the published phase set, with the COD CIFs identified by unit 12 (alite 1538413, belite 2312428, ferrite 1200009, periclase 1000053, C3A 1000039).
- Budget (bounded, identical for all samples): chebyschev-1 background x8, sample shift, per-phase Scale + Cell; Uiso/peak shapes/absorption fixed.
- Instruments: Cu Kα1 strictly monochromatic (α1=1.540598, ratio 0) per the native XRDML; ALBA sync λ=0.82543 Å per the paper.
- Fractions: Hill-Howard Rietveld normalization W_i = S_i·M_i·V_i/Σ, M_i = GSAS-II cell-content mass, V_i from the refined cell.
- Published RQPA reference: García-Maté et al. 2024 (Tables 2-3).

| sample | Rwp | conv | phase (this QPA wt% / published wt%) |
|---|---|---|---|
| Clinker_Nist_CuKalpha1_R1.xrdml | 0.1752 | ✓ | alite 66.6%(pub 66.0), belite 20.0%(pub 16.2), C3A 10.3%(pub 1.9), ferrite 2.4%(pub 11.1), periclase 0.8%(pub 4.0) |
| Silicate_enriched_residue_Nist_CuKalpha1_R | 0.2639 | ✓ | alite 86.3%(pub 78.7), belite 12.8%(pub 16.3), periclase 0.9%(pub 5.0) |
| aluminate_enriched_residue_clinkerNIST_180 | 0.1477 | ✓ | C3A 82.3%(pub 13.1), ferrite 15.1%(pub 69.8), periclase 2.7%(pub 17.2) |
| Clinker_Synchrotron.dat | 0.3121 | ✓ | alite 89.7%(pub 65.4), belite 7.4%(pub 16.8), ferrite 2.2%(pub 11.6), periclase 0.7%(pub 3.65), C3A 0.0%(pub 1.99) |

## Per-sample tables

### Clinker_Nist_CuKalpha1_R1.xrdml

| phase | COD | scale | mass | V(Å³) | a b c α β γ | wt% | pub wt% |
|---|---|---|---|---|---|---|---|
| alite | 1538413 | 18.75 | 2054.41 | 1079.85 | 7.0636 7.0636 24.9912 90.0000 90.0000 120.0000 | 66.63 | 66.0 |
| belite | 2312428 | 52.56 | 688.97 | 344.05 | 6.8184 5.5620 9.0722 90.0000 90.0000 90.0000 | 19.96 | 16.2 |
| C3A | 1000039 | 0.2782 | 6484.75 | 3547.46 | 15.2513 15.2513 15.2513 90.0000 90.0000 90.0000 | 10.26 | 1.9 |
| ferrite | 1200009 | 2.924 | 1171.57 | 433.04 | 5.5131 14.6597 5.3580 90.0000 90.0000 90.0000 | 2.38 | 11.1 |
| periclase | 1000053 | 39.99 | 161.22 | 75.03 | 4.2177 4.2177 4.2177 90.0000 90.0000 90.0000 | 0.77 | 4.0 |

### Silicate_enriched_residue_Nist_CuKalpha1_R1.xrdml

| phase | COD | scale | mass | V(Å³) | a b c α β γ | wt% | pub wt% |
|---|---|---|---|---|---|---|---|
| alite | 1538413 | 4.353 | 2054.41 | 1081.64 | 7.0672 7.0672 25.0067 90.0000 90.0000 120.0000 | 86.26 | 78.7 |
| belite | 2312428 | 5.821 | 688.97 | 359.23 | 6.7275 5.6528 9.4461 90.0000 90.0000 90.0000 | 12.85 | 16.3 |
| periclase | 1000053 | 8.296 | 161.22 | 75.10 | 4.2190 4.2190 4.2190 90.0000 90.0000 90.0000 | 0.90 | 5.0 |

### aluminate_enriched_residue_clinkerNIST_180718_R1.xrdml

| phase | COD | scale | mass | V(Å³) | a b c α β γ | wt% | pub wt% |
|---|---|---|---|---|---|---|---|
| C3A | 1000039 | 0.9879 | 6484.75 | 3562.43 | 15.2727 15.2727 15.2727 90.0000 90.0000 90.0000 | 82.27 | 13.1 |
| ferrite | 1200009 | 8.15 | 1171.57 | 437.20 | 5.5626 14.6494 5.3651 90.0000 90.0000 90.0000 | 15.05 | 69.8 |
| periclase | 1000053 | 61.35 | 161.22 | 75.26 | 4.2220 4.2220 4.2220 90.0000 90.0000 90.0000 | 2.68 | 17.2 |

### Clinker_Synchrotron.dat

| phase | COD | scale | mass | V(Å³) | a b c α β γ | wt% | pub wt% |
|---|---|---|---|---|---|---|---|
| alite | 1538413 | 41.04 | 2054.41 | 1082.05 | 7.0780 7.0780 24.9400 90.0000 90.0000 120.0000 | 89.71 | 65.4 |
| belite | 2312428 | 31.65 | 688.97 | 345.05 | 6.7650 5.5140 9.2500 90.0000 90.0000 90.0000 | 7.40 | 16.8 |
| ferrite | 1200009 | 4.439 | 1171.57 | 438.12 | 5.5840 14.6000 5.3740 90.0000 90.0000 90.0000 | 2.24 | 11.6 |
| periclase | 1000053 | 54.35 | 161.22 | 74.99 | 4.2170 4.2170 4.2170 90.0000 90.0000 90.0000 | 0.65 | 3.65 |
| C3A | 1000039 | 1e-12 | 6484.75 | 3555.66 | 15.2630 15.2630 15.2630 90.0000 90.0000 90.0000 | 0.00 | 1.99 |


## Honest limitations
- COD polymorph approximations vs the real clinker phases: alite T1/M3 choice, pure Ca2AlFeO5 ferrite vs C4AF solid solutions, α'-vs-β belite; cell parameters refine, atom positions do not.
- Fixed Uiso / no peak-shape refinement: Rwp stays elevated on real clinker breadth; fractions therefore approximate.
- Periclase is a *minor* phase (2-17 wt%): its 2 strong lines (200/220) drive its scale; the unit-12 window study showed those lines match to <0.003 Å, which is what makes the scale physical.

File: data/unit15/results/unit15_report.md
# Unit 15: SRM 2686a RQPA protocol run (dual alite model)

structures: unit-14 set + T1 variant | protocol: docs/rqpa_protocol.md | result md5: f43d8be2c932420676d612242dd049a5

## Clinker_Nist_CuKalpha1_R1.xrdml [M3]

wR = 15.07%, rwp_norm = 0.15071, converged = True, bad = False, tier = ok, shift(2th) = 0.14638

| phase | wt% (ours) | wt% (published) | |diff| |
|---|---|---|---|
| alite-M3 | 95.27 | 66.0 | 29.269999999999996 |
| aluminate-cub | 1.1 | 0.7 | 0.40000000000000013 |
| aluminate-ort | 1.57 | 1.2 | 0.3700000000000001 |
| aphthitalite | 0.05 | 0.8 | 0.75 |
| belite-alphaH | 0.23 | 2.7 | 2.47 |
| belite-beta | 1.43 | 13.5 | 12.07 |
| ferrite-C4AF | 0.27 | 11.1 | 10.83 |
| periclase | 0.09 | 4.0 | 3.91 |

## Clinker_Nist_CuKalpha1_R1.xrdml [T1]

wR = 20.91%, rwp_norm = 0.20909, converged = True, bad = False, tier = ok, shift(2th) = -0.058871

| phase | wt% (ours) | wt% (published) | |diff| |
|---|---|---|---|
| alite-M3 | 63.45 | 66.0 | 2.549999999999997 |
| aluminate-cub | 11.21 | 0.7 | 10.510000000000002 |
| aluminate-ort | 5.47 | 1.2 | 4.27 |
| aphthitalite | 0.43 | 0.8 | 0.37000000000000005 |
| belite-alphaH | 4.23 | 2.7 | 1.5300000000000002 |
| belite-beta | 12.31 | 13.5 | 1.1899999999999995 |
| ferrite-C4AF | 2.32 | 11.1 | 8.78 |
| periclase | 0.57 | 4.0 | 3.43 |

## Silicate_enriched_residue_Nist_CuKalpha1_R1.xrdml [M3]

wR = 20.18%, rwp_norm = 0.20175, converged = True, bad = False, tier = ok, shift(2th) = 0.162582

| phase | wt% (ours) | wt% (published) | |diff| |
|---|---|---|---|
| alite-M3 | 98.54 | 78.7 | 19.840000000000003 |
| belite-alphaH | 0.14 | 2.9 | 2.76 |
| belite-beta | 1.2 | 13.4 | 12.200000000000001 |
| periclase | 0.12 | 5.0 | 4.88 |

## Silicate_enriched_residue_Nist_CuKalpha1_R1.xrdml [T1]

wR = 27.11%, rwp_norm = 0.27113, converged = True, bad = False, tier = wR-over, shift(2th) = 0.002748

| phase | wt% (ours) | wt% (published) | |diff| |
|---|---|---|---|
| alite-M3 | 84.33 | 78.7 | 5.6299999999999955 |
| belite-alphaH | 3.45 | 2.9 | 0.5500000000000003 |
| belite-beta | 11.4 | 13.4 | 2.0 |
| periclase | 0.82 | 5.0 | 4.18 |

## aluminate_enriched_residue_clinkerNIST_180718_R1.xrdml [M3]

wR = 13.56%, rwp_norm = 0.13564, converged = True, bad = False, tier = ok, shift(2th) = -0.255716

NOTE: trace phases reinserted at the published composition (free scale column singular on this window; fixed-composition constraint): aphthitalite.

| phase | wt% (ours) | wt% (published) | |diff| |
|---|---|---|---|
| aluminate-cub | 41.85 | 5.1657 | 36.6843 |
| aluminate-ort | 37.01 | 7.6023 | 29.4077 |
| aphthitalite | 2.4366 | 2.4366 | 0.0 |
| ferrite-C4AF | 17.39 | 68.0312 | 50.6412 |
| periclase | 1.32 | 16.7641 | 15.444099999999999 |

## Clinker_Synchrotron.dat [M3]

wR = 9.76%, rwp_norm = 0.26437, converged = True, bad = False, tier = ok, shift(2th) = 0.035916

| phase | wt% (ours) | wt% (published) | |diff| |
|---|---|---|---|
| alite-M3 | 97.52 | 65.3935 | 32.12649999999999 |
| aluminate | 1.8 | 1.9898 | 0.18979999999999997 |
| aphthitalite | 0.0 | 0.5699 | 0.5699 |
| belite-alphaH | 0.0 | 2.9997 | 2.9997 |
| belite-beta | 0.52 | 13.7986 | 13.2786 |
| ferrite-C4AF | 0.1 | 11.5988 | 11.498800000000001 |
| periclase | 0.06 | 3.6496 | 3.5896 |
